Repository: Ian010529/knowledge-reflection

> **2026-09-23 项目整理说明**：本目录整体属于旧阶段工作区，当前研究入口见 [项目根目录 README](../README.md)。下面标为“当前”“最终”“优先”的内容均为当时的历史状态，不能作为现行流程或已验收结果。原始表和溯源记录仍保留原位置。53 个 TIFF 已无损压缩归档，PNG/PDF/SVG 保留，恢复方法见 [整理记录](../archive/cleanup_20260923/README.md)。

# iTE & TG working files

> **当前有效主线（2026-08-04）**：`cleanroom_abstract_pair_layer/`。
> `final_concept_layer/`、`task_typed_concept_layer/`、
> `ite_tg_complementarity/` 与 `pair_projection/` 的发现/排序结果已撤回，
> 因为审计发现人工规则被当成 observed evidence，且 P0337 被加入原摘要没有的
> `entropy`、`redox chemistry`、`photothermal` 节点。旧目录仅保留作错误溯源，
> 禁止回灌到新流程。

整理时间：2026-07-27

File: iTE-TG/output/pdf_text/d4sc04158e.txt (part 2 of 5)
Chemical
14128 | Chem. Sci., 2024, 15, 14122–14153                                     © 2024 The Author(s). Published by the Royal Society of Chemistry
Review                                                                                                                       Chemical Science




Fig. 5  Operation principle of ITESC (a) schematic mechanism: (i) DT generates ionic thermal voltage, (ii) thermoelectric charging, (iii) DT removal
for ion equilibrium, (iv) discharging. (b) Charging/discharging with periodic heating, reproduced with permission.44 Copyright 2017, Wiley-VCH.
(c) Depicts the energy density of the ITESC compared to both DT and electric charging methods. The red open circles represent the data for the
ITESC, while the blue open squares represent electric charging. The dashed lines show theoretical predictions based on thermal voltage (Vthermo,
dashed red line), electric voltage (Velectric, dashed blue line), and eﬀective voltage (Veﬀective, dashed and dotted black line), reproduced with
permission.28 Copyright 2016, Royal Society of Chemistry.


between the amount of charge and the loop, contingent on the               3.8   Ionic thermoelectric gure of merit
DT. However, discharge capacity suﬀered a notable decline due
                                                                           Over the past three years the researcher successfully explained
to internal resistance contributing to a voltage drop. Xinyu Yang
                                                                           that ionic gure of merit (iZT = siSi2T/K), served as a key
reported a more comprehensive understanding of the energy
                                                                           parameter for assessing the performance of i-TE materials,
consumption dynamics during both charging and discharging
                                                                           drawing parallels with their electronic counterparts. It is crucial
processes, to assess the charge–discharge ratio in relation to DT
                                                                           to highlight that iZT for electrolytes does not exhibit the same
and voltage. Fig. 6d showcases the remarkable consistency of               correlation with heat to electron conversion eﬃciency as
the charge–discharge ratio across varying DT and initial voltage           observed in traditional thermoelectric materials, mainly due to
conditions. Notably, at 50 mV (T = 2 K), the ratio remains near
                                                                           the limitations in utilizing ionic materials in conventional
96%, highlighting the substantial charge storage capacity and
                                                                           TEGs.12 Zhao and their colleagues described a comprehensive
exceptional stability of the ITESC. Further investigation
                                                                           study into the gure of merit for ITESC.12 The assessment of
explored the device's tensile stability by subjecting it to 20 cycles
                                                                           charging performance involved determining the ratio between
of 20% stretching. Subsequent charge–discharge analysis
                                                                           stored electric energy and absorbed heat during the charging
revealed a consistent linear relationship between voltage and
                                                                           process, with expression detailed in eqn (2). Using this equation,
the ratio across a 30–150 mV range, regardless of pre- or post-
stretching conditions. This nding underscores the notable                                        DT             ZTi
                                                                                            h¼                                                   (2)
                                                                                                  TH          10T    1  DT
tensile stability of the integrated device. Xinyu Yang. et al. re-                                     2ZTi þ      ZTi
ported the practicality of integrated i-TE device into wearable                                                TH    2  TH
electronics. As shown in Fig. 6e, a exible and stretchable device
was applied to the back of the hand, simulating real-world                    It is important to mention here that this formula is appli-
interactions with the human body. The device eﬀectively har-               cable only to ITESC. Currently, there is a lack of a universal ionic
vested low-grade heat during palm bending, generating                      thermoelectric Z that can serve as a comprehensive gure of
a voltage output of 90 mV at a temperature diﬀerence of 6 K                merit for all the ionic thermoelectric systems. A recent study
(Fig. 6f). This nding highlights the applicability of such                by Ma et al. have introduced a new gure of merit for the
devices in powering wearable electronics.46,48                             thermodiﬀusion based i-TE materials (eqn (2a)).49



© 2024 The Author(s). Published by the Royal Society of Chemistry                                         Chem. Sci., 2024, 15, 14122–14153 | 14129
Chemical Science                                                                                                                      Review




Fig. 6 Representation of (a) equivalent circuit and charge–discharge characteristics of ITESCs. (b) Thermal voltage of ITESCs vs. DT. (c) Stored
charge as a function of DT. (d) The charge–discharge ratio in relation to both DT and voltage. (e) Potential applications of ITESCs in wearable
electronics. (f) Output voltage from a prototype stretchable ITESC worn on the back of a hand, reproduced with permission.46 Copyright 2022,
Wiley.



                                        GT                               accurately compare and optimize various ionic thermoelectric
                           ZTi ¼ CS 2                             (2a)
                                        kdc                              systems, as current gures of merit oen do not account for the
                                                                         unique interplay between thermogalvanic and thermodiﬀusion
                                                                         eﬀects.
    Previous work introduced novel parameters to characterize
                                                                            The investigation of research team described that eﬀective-
thermodiﬀusion-based ionic thermoelectric (i-TE) devices,
                                                                         ness of an electrolyte, denoted by iZT, plays a potential role in
including capacitance (C), thermopower (S), and a factor (GT/
                                                                         determining the eﬃciency of an ITESC employing this specic
(kdc)) representing the relaxation of temperature diﬀerence.
                                                                         material. A direct comparison between ionic and electronic
This research oﬀered valuable insights into device operation
                                                                         thermoelectric materials proves challenging due to the distinct
but overlooked the inuence of ionic conductivity and the
                                                                         operational characteristics of a TEG and an ITESC. However,
discharge process. Consequently, a more comprehensive gure
                                                                         a meaningful comparison can be drawn by examining ionic
of merit is necessary to fully understand i-TE device perfor-
                                                                         materials within an ITESC featuring capacitance and electronic
mance. Recent studies by X. Qian, R. G. Yang, and colleagues
                                                                         materials within a TEG coupled in series with SC of capacitance
have addressed these limitations by incorporating ion transport
                                                                         (C). This comparison is justied as they share analogous
dynamics and electrochemical reactions into the gure of merit
                                                                         equivalent circuits, as shown in Fig. 7a. Consequently, a unied
(Z) for i-TE devices that leverage both thermodiﬀusion (TD) and
                                                                         graph can depict the energy conversion eﬃciency of both elec-
thermogalvanic (TG) eﬀects.50
                                                                         tronic and i-TE materials by considering ITESCs as equivalent to
                                   CSTD 2                                series-connected TEG-SC circuit (as illustrated in Fig. 7b), this
                       ZTD ¼                                      (2b)
                               Kðtch þ 3RL CÞ                            approach has limitation. In practical applications the eﬃciency
                                                                         of converting heat to stored electricity in an ITESC using elec-
                                     STG 2                               trolytes is still lower compared to Bi2Te3 in a TEG-SC circuit,
                            ZTG ¼                                 (2c)
                                     KRS                                 mainly because of the signicantly lower ionic conductivity.
where, K is the thermal conductance. tch is the thermal charging         Conversely, as presented in Fig. 7c, electrolytes facilitate the
time of i-TE supercapacitor mode. RL is the external load                storage of signicantly larger electrical energy per leg/per DT.
resistance of i-TE supercapacitor mode. Rs is the overall resis-         This phenomenon is attributed to the square of the ionic
tance of i-TE cell of i-TE generator mode.                               thermopower (as per eqn (1)), that is substantially higher for
   They considered a critical parameter tch when i-TE devices            polymer electrolytes (∼10 000 mV K−1) compared to Seebeck
work. However, combining these above two equations is still              coeﬃcient of Bi2Te3 alloys (∼200 mV K−1). Future research
a big challenge. This gap in research hinders our ability to             should focus on simultaneously improving ionic conductivity



14130 | Chem. Sci., 2024, 15, 14122–14153                                   © 2024 The Author(s). Published by the Royal Society of Chemistry
Review                                                                                                                   Chemical Science




Fig. 7 A comparison is presented between ionic and electronic thermoelectric materials within an ITESC. (a) Displays the experimental setup for
ITESC measurement (left) and the corresponding equivalent circuit, highlighting the setup for experimental measurements (right). (b) Eﬃciency
comparisons are drawn between diﬀerent materials within the ITESC based on their ZT. (c) The impact of material choice on the ITESCs stored
energy capacity by varying ZT values, reproduced with permission.44 Copyright 2017, Wiley-VCH.



and maintaining a high ionic thermopower in materials                    electrode surface transition as a result of the incapacity of ion
designed for ITE applications. Interestingly, devices utilizing          transfer and electron between electrolyte and electrode. At this
either a series circuit where a TEG charges a SC or a single             point, when both electrodes are activated, they create an
ITESC system can oﬀer pulsed electrical power through the                induced current, as a result EDLC forms between electrolyte and
discharge of the SC, addressing the limitation of continuous             electrode, and the electrode stores the converted electrical
low power output encountered with TEGs alone.6 However,                  energy.53 When applied to the ITESC electrode, i-TE hydrogel
beyond material advances, unlocking the full potential of i-TE           oﬀers numerous benets. The rich and uniform porous struc-
for practical applications introduces additional challenges              ture facilitates ions movement from electrolyte to reach elec-
related to device design. The continuous power generation                trode surface as well as to increase the electrode material's
capability of ionic thermoelectric devices encounters a funda-           specic surface area and contact area when the polymer is
mental challenge due to the necessity for discharging in the             dispersed around the electrolyte and pores. The electrode
absence of a temperature diﬀerence. Ionic thermoelectric                 surface can retain more charges for high specic surface area
concepts demonstrate particular eﬀectiveness in converting               capacitance during the formation EDLC. Liu et al. in 2017 re-
intermittent heating/cooling scenarios. Through deliberate               ported smart responsive hydrogels, such as poly(N-iso-
design considerations, the charging duration of the super-               propylacrylamide) (PNIPAM), are uniformly and chemically
capacitor can be synchronized with the source of heat uctua-            dispersed on material of electrode (Fig. 8a).54 Elashnikov et al. in
tion cycle. This presents opportunities for integrating with             2021 demonstrated that these hydrogels can be used for
other steady-state power generation systems like TEGs and solar          external transport and charge storage control, allowing ITESC's
cells, both reliant on heating or illumination for operation.            electrical capacity to be adjusted on-demand (Fig. 8b). They can
However, it is crucial to address the inherent limitation of low         also control the disruption or formation of the electrode
energy density in i-TE devices.51 However, this challenge is             material's conductive network by changes in light or tempera-
amenable to resolution through circuit manipulation. For                 ture. The stability of ITESC can be aﬀected by repeated charging
example, harnessing the ITESC to charge capacitors directly              and discharging of hydrogel materials, which are highly
provides a means to mitigate this concern. Additionally,                 dependent on their water content. This can be mitigated by
adjusting the circuit conguration from parallel to series during        encapsulating the hydrogel with the use of cast stretchable
energy utilization oﬀers a pathway for enhancing energy                  polymer or impregnated coatings, or by weakening the inter-
density. This strategic manipulation of the circuit holds                actions between the hydrogel and water by adding double
promise for overcoming the limitations associated with the               network structures, hydrophobic linkages, ionic complexes,
energy devices of i-TE devices.44                                        etc.55 On adding hydrogels to ITESC electrolytes, eﬃcient ion-
                                                                         selective networks are formed by entangled molecular chains.
                                                                         In addition, good processability of electrolytes in hydrogel
3.9   Hydrogels in ITESC for thermoelectric energy systems
                                                                         oﬀers additional exibility in ITESC process design, such as
Hydrogel can boost thermal capacity, make TE material more               area, thickness etc., which facilitates the easy fabrication of
exible, and stop leakage of electrolyte.52 In order to enhance          ITESCs are reported by Horike et al.56 in 2020. However, at
thermoelectric conversion, it can help electrodes or act as an           a specic DT, the migration of anions and cations in pure
electrolyte in ITECS. In the hydrogel ITESC principle, an active         hydrogels is hindered by the electrostatic interactions produced
substance with capacitive characteristics serves as electrode,           by entangled chains. These interactions close the hydrophobic
and a TE hydrogel based on the Soret eﬀect behaves as elec-              transition and ion-conducting channels on the surface of
trolyte. A potential diﬀerence is created at each end of an ionic        hydrogel, lowering electrical conductivity and inuencing
electrolyte because of concentration diﬀerence due to thermal            thermoelectric conversion as show in Fig. 8c.57 Additional
diﬀusion of carriers in the presence of DT. Ions build up at the


© 2024 The Author(s). Published by the Royal Society of Chemistry                                      Chem. Sci., 2024, 15, 14122–14153 | 14131
Chemical Science                                                                                                                     Review




Fig. 8 (a) Preparation for a conductive composite hydrogel (GOaCNTpega-OPF-MTAC), reproduced with permission.54 Copyright 2017, American
Chemical Society. (b) Reversible on-demand adjustment of ITESC capacity through light changes. (c) Synthesis of a cellulose-based ionic
conductive hydrogel using entangled chain networks. (d) The schematic representation of PNIAPM-co-NMAM polyelectrolytes highlighting their
self-protective and thermal-switching capabilities in energy storage devices, reproduced with permission.53 Copyright 2023, Elsevier. (e) Ionic
thermoelectric properties of TcB9-2.5% lignin-based hydrogel inﬁltered with KOH electrolyte, reproduced with permission.6 Copyright 2024,
Springer.




14132 | Chem. Sci., 2024, 15, 14122–14153                                   © 2024 The Author(s). Published by the Royal Society of Chemistry
Review                                                                                                                 Chemical Science

approaches include building crosslinked networks with cation         cells is essential for harnessing their full potential and realizing
selectivity or increasing the concentration gradient between the     their role in the transition towards more eﬃcient and sustainable
cations and anions. When the hydrogel electrolyte is a low           energy conversion technologies. At the heart of thermogalvanic
critical solution temperature responsive polymer, such as PNI-       systems lies the principle of electrochemical conversion of
PAM, methyl cellulose (MC) and pluronic[poly(ethylene oxide)-        thermal energy. As previously mentioned, these systems typically
block-poly(propylene oxide)-block-poly(ethylene oxide) (PEO–         consist of two identical electrodes and an electrolyte; when
PPO–PEO)], reversible thermal switching self-protection of           exposed to a temperature gradient across the cell, electro-
ITESC is also possible. Zhang and colleagues, for instance,          chemical reactions occur at the electrode–electrolyte interfaces.61
created poly(N-isopropylacrylamide-co-N-methylolacrylamide)          The temperature diﬀerence induces unequal chemical equilib-
(PNIPAM/NMAM) hydrogel polyelectrolytes. As demonstrated in          riums on either electrode, generating an electric potential
Fig. 8d, a mechanism of self-protection was achieved in              diﬀerence which can be harnessed to produce electrical power
hydrophobic segment of PNIPAM through thermally induced              through the ow of electrons along the outer circuit. A schematic
switching. Though this is a feasible approach, there has not         representation of a TGCs working mechanism is illustrated in
been much research done on ion-conductive hydrogel elec-             Fig. 9. Importantly, the key to eﬃcient operation in thermo-
trodes particularly for ITESC when both electrode and electro-       galvanic systems is the appropriate selection of electrode mate-
lyte materials are made up of hydrogel.53,58                         rials and electrolytes that enable optimal ion concentration,
    To address these drawbacks, one of studies reported the          electrolyte diﬀusion, charge transfer resistance at the electrode/
synthesis of lignin-based hydrogels, with improved thermo-           electrolyte interface, and electrical conductivity of the
electric properties. This study demonstrates the eﬀect of            electrodes.62,63
adjusting electrolyte concentration within the hydrogels.                As has been described, TGCs operate in a similar manner
Notably, TcB9-2.5% hydrogels inltrated with 6 M KOH elec-           than other ionic thermoelectric materials, and as such, have
trolyte exhibit a compelling combination of properties for           a ionic thermopower or ionic Seebeck coeﬃcient, or thermo-
ITESC applications. As shown in Fig. 8e, these hydrogels achieve     power, equivalent of their own which is dened in eqn (3) as:64
a high ionic conductivity 226.5 mS cm−1, a remarkably low                                             DE   DS
thermal conductivity 0.29 W m−1 K−1, and an impressive ionic                                   Se ¼      ¼                                (3)
                                                                                                      DT   nF
thermopower of 13 mV K−1, resulting in a superior 3.75 ionic
gure of merit (iZT).6 These exceptional i-TE characteristics are    In the given equation, DE represents the open-circuit voltage,
further enhanced by the biocompatibility, environmental              DT denotes the temperature diﬀerence, n stands for the number
friendliness, and biodegradability of lignin-based hydrogels.        of electrons transferred in the redox reaction, F is Faraday's
This unique combination opens doors for their utilization in         constant, and DS represents the partial molar entropy diﬀer-
a wide range of high-value energy applications. Promising areas      ence of the redox couple.
of implementation include environmental temperature sensors,             Another parameter of interest for TGCs is the Carnot-relative
healthcare-oriented biomedical sensors, and wearable elec-           eﬃciency, which denotes the theoretical maximum of energy
tronics engineered for eﬃcient and sustainable energy har-           conversion eﬃciency that the TGC can achieve, shown in eqn
vesting. This development not only represents a signicant           (4):65,66
advancement in the eld of ionic thermoelectricity but also                                         Se 2  seff
                                                                                             hr ¼                Th                      (4)
holds immense potential for both promoting environmental                                             4  keff
sustainability and fostering technological progress.
                                                                     where seﬀ, keﬀ and Th represent the eﬀective electrical conduc-
                                                                     tivity, the eﬀective thermal conductivity, and the temperature at
4. Thermogalvanic cells                                              the hot side of the TGC, respectively. It is important to note that
Thermogalvanic cells (TGCs) are a type of ionic thermoelectric
materials consisting of electrodes surrounded by an electrolyte
where the charge carriers are the ions contained in the electro-
lytes of the cells. TGCs exploit electrochemical processes within
liquid, solid, or quasi-solid electrolytes to convert temperature
diﬀerences into electrical potential.59 These systems oﬀer similar
advantages to other ionic thermoelectric materials when
compared to traditional thermoelectric materials such as the
higher thermopower and the compatibility with various temper-
ature ranges, which positions them as promising avenues for
energy harvesting.60 This section delves into the fundamental
principles and recent advancements of thermogalvanic systems
within the broader context of ionic thermoelectric materials. We
will explore the underlying electrochemical mechanisms, the role
of electrolytes, and key factors inuencing the performance of
these systems. Understanding the intricacies of thermogalvanic       Fig. 9   Schematic diagram of a TGC's operation.



© 2024 The Author(s). Published by the Royal Society of Chemistry                                   Chem. Sci., 2024, 15, 14122–14153 | 14133
Chemical Science                                                                                                                 Review

the Carnot-relative eﬃciency is temperature-dependent, and as          applications.73 Despite their inherent advantages, such as
such test conditions need to be known to use it to compare the         heightened stability, enhanced design exibility, and reduced
performance of diﬀerent thermocells. As of now, the ferri/             maintenance demands, these cells have been hindered by their
ferrocyanide (Fe(CN)63−/Fe(CN)64−) couple stands out as one            requirement for elevated operating temperatures, rendering
of the most eﬀective redox couples and is the main redox couple        them impractical for low-grade heat harvesting applications.74
utilized in liquid TGCs. It exhibits a relatively high ionic ther-     However, recent research endeavors have aimed to address this
mopower of ∼1.4 mV K−1 along with favorable interfacial                limitation by exploring the development of solid-state thermo-
kinetics and ion transport, resulting in superior thermopower          galvanic cells suitable for low-grade heat harvesting purposes.70
density.67,68 Research eﬀorts during the past decade in the eld       Similar to their liquid counterparts, solid-state thermogalvanic
of TGCs predominantly concentrated on optimizing the usage             cells rely on the establishment of thermal gradients across the
of this redox couple and the exploration of alternative electrode      cell. When one side of the cell is exposed to a higher tempera-
materials. For example, by replacing expensive Pt electrodes,          ture than the other, the solid electrolyte allows charge transport
which are oen utilized to facilitate the interfacial kinetics of      to occur through ion migration, leading to an electric potential
the ferri/ferrocyanide couple, with an array of cobaltous oxide        diﬀerence between the electrodes.74 Solid-state thermogalvanic
nanowires on carbon cloth ber.69 Additionally, alternative            cells present a viable option, particularly in environments where
redox couples have been explored in recent years to provide            the use of liquid electrolytes is unfeasible, such as high-
greener alternatives, for example the H+/H2 couple or the Fe2+/        temperature conditions. Despite inherent limitations, they
Fe3+ couple.63,70 As TGCs continue to evolve and mature, they          remain a signicant avenue in the eld of thermogalvanic
hold great promise in helping address the growing demand for           systems, oﬀering robust, eﬃcient, and versatile solutions for
sustainable energy solutions, particularly in scenarios where          diverse energy conversion applications. Quasi-solid thermo-
waste heat is abundant. The ongoing research and development           galvanic cells are a distinct and relatively new class of thermo-
in this eld aims to further optimize system eﬃciency, mate-           galvanic systems that combines the characteristics of solid-state
rials, and integration techniques to make thermogalvanic               and liquid-state thermogalvanic cells. These cells use a hydrogel
systems a signicant player in the future of renewable energy          or gel-like electrolyte, oen in combination with liquid
conversion technologies. Based on the state of the electrolyte         components or ions, to enable eﬃcient ion transport and
matrix, TGCs can be distinguished into 3 types: liquid or solu-        electrochemical reactions, and have seen the most innovation
tion based TGCs, solid TGCs and quasi-solid TGCs.                      and research in recent times in the eld of TGCs.75,76 This hybrid
    Solution based TGCs represent a category of thermogalvanic         design brings together the benets of both solid and liquid
systems where the electrolyte matrix is in a liquid state, typically   systems, providing advantages in terms of performance, design
water-based and predominantly centered around the                      exibility, stability, and ease of fabrication. In these types of
(Fe(CN)63−/Fe(CN)64−) redox couple.71 These cells leverage the         systems, the solid-state component of the electrolyte oen acts
dynamic properties of aqueous electrolytes to facilitate ion           as a scaﬀold for ion transport, while the liquid or gel-like
transport and electrochemical reactions, making them a versa-          component carries mobile ions and facilitates electrochemical
tile and practical choice for various applications. They present       reactions.77 The combination of solid and liquid/gel compo-
distinct advantages, such as high ionic conductivity, cost-            nents in the electrolyte allows for eﬃcient ion transport, which
eﬀectiveness, and utilization of common elements. Their                can improve the overall performance of the cell.78 Additionally,
main disadvantage is their limited operational temperature             they oﬀer a degree of exibility in design, allowing for cus-
range.64 Recently, research on this type of TGCs has focused on        tomization to match the specic requirements of diﬀerent
improving eﬃciency by introducing alternative electrode                applications.39 Their quasi-solid state provides enhanced
materials or altering the electrolyte matrix.41,69 This type of cell   stability and resistance to thermal and mechanical stresses,
is ideal for scenarios where the use of other types of TGCs would      while maintaining high ionic conductivity. This combination
be obstructed by cost or constraints related to their materials,       leads to greater overall stability in various operating conditions
such as for harnessing low-temperature heat sources. Aqueous           and high thermoelectric performance.79 The following Table 1
state thermogalvanic cells, leveraging the advantages of water-        shows recently reported TGCs, showcasing that an abundant
based electrolytes, present a cheap and versatile solution for         majority of reported TGCs in recent times are either liquid or
various energy conversion applications. Their high ionic               quasi-solid.
conductivity, cost-eﬀectiveness, and ease of handling make
them well-suited for both industrial and smaller-scale scenarios
with low-temperature heat sources.72 Solid-state thermogalvanic        5. Thermally regenerative
cells represent another subset of thermogalvanic systems that          electrochemical cycle
diﬀer from their liquid-state counterparts by employing solid-
state materials as their electrolyte matrix, these materials can       Ionic thermoelectric cycling mode or thermally regenerative
be conductive ceramics, metals, polymers, or other solid               electrochemical cycle (TREC) and thermogalvanic technologies
compounds with high ionic conductivity, allowing for the               are both employed for harvesting low-grade heat, but they
transport of ions within the cell. Historically, solid-state ther-     operate on distinct principles. Thermogalvanic systems
mogalvanic cells based on beta-alumina solid electrolytes              generate electrical energy directly from a temperature gradient
garnered signicant attention, particularly in aerospace               across an electrolyte, utilizing the Seebeck eﬀect to create


14134 | Chem. Sci., 2024, 15, 14122–14153                                © 2024 The Author(s). Published by the Royal Society of Chemistry
Review                                                                                                                 Chemical Science

Table 1   Summary of recent studies on thermogalvanic cells

                                                                     Ionic thermopower     Carnot-relative
Electrolyte state    Matrix                Redox couple              (mV K−1)              eﬃciency            Pmax (W m−2)        Reference

Liquid               Water/CsCl            Fe(CN)63−/Fe(CN)64−       −1.50                 —                   0.15                72
Solid                Naon®117             H+/H2                     0.53                  0.04%               0.2                 70
Quasi-solid          Sand/water            Cu/Cu2+                   8.40                  4%                  0.06                75
Quasi-solid          Gelatin/KCl           Fe(CN)63−/Fe(CN)64−       17.00                 —                   0.53                39
Liquid               Water/CoO             Fe(CN)63−/Fe(CN)64−       —                     14.80%              24.50               69
Quasi-solid          PVA/GdmCl             Fe(CN)63−/Fe(CN)64−       6.50                  2.66%               1.72                79
Liquid               Water/GdmCl/urea      Fe(CN)63−/Fe(CN)64−       4.20                  0.79%               —                   41
Quasi-solid          PAM/CMC               Fe(CN)63−/Fe(CN)64−       1.26                  —                   0.02                77
Quasi-solid          MC/KCl                I−/I3−                    9.62                  —                   —                   78
Quasi-solid          PVA/PEDOT:PSS         SO42−/SO32−               1.63                  —                   —                   76


a voltage diﬀerence between two electrodes immersed in the                 One of the rst research on TREC systems has revealed
electrolyte. However, these systems face signicant limitations        promising advancements in low-grade heat energy harvesting.
due to the low ion conductivity of existing electrolytes, which        Utilizing solid CuHCF and Cu electrodes, the study achieved
restricts their eﬃciency to less than 0.5%.80,81 In contrast, TREC     a cycle eﬃciency of 3.7% between 10 and 60 °C without heat
utilizes a cyclical process to convert thermal energy into elec-       recuperation and up to 5.7% with 50% heat recuperation.83
trical energy by exploiting the temperature-dependent voltage of       These eﬃciencies are notable improvements over previous
electrodes in a thermodynamic cycle. The TREC approach also            thermogalvanic cells, which typically had eﬃciencies below
addresses some of the limitations of thermogalvanic methods            0.5% at similar temperatures. Another study by Yang et al. have
by incorporating mechanisms to manage internal resistance              developed innovative TREC that eﬃciently converts low-grade
and heat recuperation, making it a more versatile and eﬃcient          heat into electricity without external electrical charging,
solution for low-grade heat harvesting.82                              enhancing practicality and cost-eﬀectiveness.80 Utilizing
                                                                       a Fe(CN)63−/4− redox pair and a Prussian blue electrode, the
                                                                       system operates between 20 and 60 °C, achieving up to 2% heat-
5.1   Working mechanism                                                to-electricity conversion eﬃciency. This cycle discharges at both
This cycle involves four distinct steps: cooling, charging, heat-      high and low temperatures with polarity reversal, making it
ing, and discharging, where the voltage of the cell changes with       ideal for remote and oﬀ-grid settings. Further research is
temperature uctuations (Fig. 10). In a TREC system, the               needed to optimize eﬃciency, stability, and material compati-
process begins with a battery-like cell being heated from a low        bility. This technology holds promise for extracting low-grade
temperature (TL) to a high temperature (TH) in an open-circuit         heat from the environment, potentially opening doors for
state, during which its open-circuit voltage (OCV) varies with         various applications.
temperature changes. The cell is then charged at TH, absorbing             In another study, a novel TREC for low-grade heat harvesting
heat and increasing its entropy through electrochemical reac-          was developed using spinel lithium manganese oxide (LMO)
tions. Aer charging, the cell cools back to TL, causing the OCV       and copper hexacyanoferrate (CuHCF) electrodes.81 This system
to rise. During discharge at TL, the cell releases heat into the       operates in a hybrid aqueous electrolyte of lithium and potas-
environment, which lowers the voltage. The eﬃciency is deter-          sium ions, oﬀering a cost-eﬀective and simplied approach
mined by the voltage diﬀerence between charging and dis-               compared to traditional methods that require complex ion-
charging phases, with key factors including the electrodes'            exchange membranes. LMO, known for its high positive ther-
temperature coeﬃcients, their charge capacities, and the               mopower of approximately 0.48 mV K−1, was successfully paired
system heat capacity.                                                  with CuHCF, which has a negative thermopower of about




Fig. 10 (a) Working mechanism of TREC system for thermal energy harvesting, (b) electrochemical potential change of the electrodes.
Reproduced with permission.81 Copyright 2019, ACS Publications.



© 2024 The Author(s). Published by the Royal Society of Chemistry                                   Chem. Sci., 2024, 15, 14122–14153 | 14135
Chemical Science                                                                                                                Review

−0.44 mV K−1. The combination of these materials results in          Additionally, ensuring long-term stability and compatibility with
a full cell with an overall thermopower of 1.16 mV K−1. This         various operating environments is another pressing concern. The
system demonstrates a heat-to-electricity conversion eﬃciency        quest to overcome these limitations has driven researchers
of 1.8% when heat recuperation is not considered, and up to          toward exploring the combined potential of thermodiﬀusion and
2.6% with 50% heat recuperation eﬃciency. The stable elec-           thermogalvanic eﬀects.48 By employing the combined strengths
trochemical performance of LMO and CuHCF in the hybrid               of these mechanisms, researchers aim to develop materials that
electrolyte and the high coulombic eﬃciency observed suggest         not only exhibit superior thermopower but also boast enhanced
signicant potential for positive-thermopower materials in           mechanical properties, paving the way for versatile, durable, and
enhancing low-grade heat harvesting.                                 eﬃcient ionic thermoelectric materials.
   In a latest recent research, TREC systems incorporating               The rst such study that investigated the combined potential
a nickel hexacyanoferrate (NiHCF) cathode and a zinc anode           of both ionic thermoelectric mechanisms was published by Han
