Repository: Ian010529/knowledge-reflection

> **2026-09-23 项目整理说明**：本目录整体属于旧阶段工作区，当前研究入口见 [项目根目录 README](../README.md)。下面标为“当前”“最终”“优先”的内容均为当时的历史状态，不能作为现行流程或已验收结果。原始表和溯源记录仍保留原位置。53 个 TIFF 已无损压缩归档，PNG/PDF/SVG 保留，恢复方法见 [整理记录](../archive/cleanup_20260923/README.md)。

# iTE & TG working files

> **当前有效主线（2026-08-04）**：`cleanroom_abstract_pair_layer/`。
> `final_concept_layer/`、`task_typed_concept_layer/`、
> `ite_tg_complementarity/` 与 `pair_projection/` 的发现/排序结果已撤回，
> 因为审计发现人工规则被当成 observed evidence，且 P0337 被加入原摘要没有的
> `entropy`、`redox chemistry`、`photothermal` 节点。旧目录仅保留作错误溯源，
> 禁止回灌到新流程。

整理时间：2026-07-27

File: iTE-TG/output/pdf_text/nwag283.txt (part 2 of 12)
                                                                                           Downloaded from https://academic.oup.com/nsr/article/13/11/nwag283/8678199 by The Hong Kong University of Science and Technology (Guangzhou) user on 23 July 2026
                        they often exhibit lower power factors compared                also achieved high figures of merit via alka-
                        to pure systems. Although organic solvents can                 line electrolyte infiltration [80]. Polysaccha-
                        offer high thermopower, their practical utility is             rides, particularly bacterial cellulose (BC), uti-
                        often compromised by their volatility such as ace-             lize hierarchical nanofiber networks to create
                        tone and dimethyl sulfoxide, safety concerns, and              tortuous ion paths. Strategies include 2,2,6,6-
                        relatively low ionic conductivity of the resulting             tetramethylpiperidine-1-oxyl radical (TEMPO)-
                        electrolytes [70]. ILs present another alterna-                oxidation for IL encapsulation and mesoscopic

                                                                Page 7 of 59
                           Natl Sci Rev, 2026, Vol. 13, nwag283



confinement to enhance the TD effect [81,82].                unexpectedly identifying atmospheric moisture as
Furthermore, methylcellulose (MC) enables                    a conductivity enhancer [94].




                                                                                                                     Downloaded from https://academic.oup.com/nsr/article/13/11/nwag283/8678199 by The Hong Kong University of Science and Technology (Guangzhou) user on 23 July 2026
entropy-driven thermopower enhancement at                        To broaden the operating temperature en-
low concentrations [83]. While generally less                velopes, binary solvent-based organogels, such
elastic than synthetics, polysaccharide mechanics            as H2 O/EG-N, N-dimethylamino ethylacry-
can be reinforced via interpenetrating networks              late (DMAEA-Q)/acrylamide (AM)-Fe2+/3+ ,
(for example, with cellulose nanofibrils) or double          H2 O/glycerol          (Gly)-PVA/2-(6-isocyanato-
hydrogen-bonding systems [84–86].                            hexylamino)–6-methyl-4[1H]-pyrimidone
    Ionogels immobilize ILs within solid matri-              (UPy)-ZnSO4 and H2 O/propylene glycol (PG)-
ces, effectively mitigating leakage issues while             BC-FeCN4−/3− , have been developed to suppress
modulating thermoelectric performance through                ice crystallization, thereby enabling flexibility and
host-guest interactions. Typical cationic and                energy harvesting [103–105]. Notably, the former
anionic structures are illustrated in Fig. 2A                two systems leverage synergistic chaotropic effects
and B. Among various matrices, fluoropoly-                   to optimize thermogalvanic processes even under
mers such as poly(vinylidene fluoride-co-                    deep-freezing conditions (down to −50°C) [103].
hexafluoropropylene) (PVDF-HFP) serve as per-                In parallel, eutectogels based on DESs, including
formance benchmarks; their strong ion–dipole in-             choline chloride (ChCl)/EG-WPU, ChCl/EG-
teractions promote ion pair dissociation and selec-          cellulose nanofibril (CNF)/PVA-Sodium Tetrab-
tively hinder the thermodiffusion of specific ions,          orate Decahydrate (Borax), BC/polyacrylic acid
yielding high thermopower (for example, 26.1 mV              (PAA)-GdmCl-Fe(CN)6 4−/3− (or Fe2+/3+ ), ef-
K−1 ) [87]. Representative fluoropolymer-based               fectively mitigate aqueous volatility via robust
systems include PVDF-HFP-EMIM:DCA [87],                      hydrogen-bonded networks [73,106,107]. This
PVDF-HFP (ethanol treated)-EMIM:DCA [88],                    strategy holds the potential to extend the oper-
PVDF-HFP-EMIM:DCA-Na:DCA [87], PVDF-                         ating temperature range to regions previously
HFP-EMIM:DCA-Na:TFSI [89], PVDF-HFP-                         inaccessible to conventional hydrogels.
Ag:OTf-BMIM:BF4 [90] and ternary blends
such as PVDF-HFP/PEG-EMIM:TFSI [58]. Be-                     PE i-TE materials
yond fluoropolymers, alternative matrices have               Moving beyond liquid and gel-based systems, PE
also attracted significant attention, including              materials could be considered as another family
PVA-based (for example, PVA-EMIM:DCA                         of i-TE materials without arbitrary introducing
[91], PVA-EMIM:Cl [92]), polyurethane (PU)                   the salt or IL. These materials utilize charged
based (for example, waterborne polyurethane                  polymer backbones or solid polymer matrices to
(WPU)-EMIM:DCA [93], PU-EMIM:DCA [94]),                      host mobile ions, eliminating leakage risks and
PEO-based (for example, PEO-EMIM:Ac [95],                    enabling the fabrication of flexible, printable,
PEO/P123-EMIM:OAC [95]), biopolymer-based                    and compact energy harvesters. Unlike tradi-
(for example, BC-EMIM:DCA [96], Cellulose-                   tional electronic conducting polymers where the
AMIM:Cl-ZnCl2 [97], Gelatin-EMIM:OAC-                        thermoelectric effect is driven by charge carrier
CH3 COONa [98]) and composites such as                       diffusion, PE systems (Fig. 2C) primarily harness
poly(methyl methacrylate-co-methyl acrylate)                 the thermodiffusion of ions or redox-entropy
[P(MMA-co-MA)]/MXene-EMIM:TFSI                 [99].         changes associated with polymer-pendant groups.
Detailed illustration and thermoelectric proper-                 While conducting polymers such as PE-
ties can refer to the summarized table in Section            DOT:PSS are typically valued for their electronic
‘Choice of thermodiffusion ions’.                            conductivity, recent investigations have decou-
    Hierarchically porous networks further de-               pled and highlighted their i-TE contributions. The
couple mechanical support from ion transport                 complex interplay between electronic and ionic
[88], while synergistic doping allows bidirec-               transport in these systems allows for the tuning
tional thermopower tuning [90]. Biopolymer                   of the net thermopower. For instance, post-
ionogels (for example, gelatin and cellulose) al-            deposition processing has been shown to modu-
ternatively leverage supramolecular assembly for             late the film microstructure, thereby influencing
ion-selective channels. To enhance functionality,            the relative contributions of the electronic and
nanocomposite strategies incorporate fillers such            ionic thermopowers [108]. Shu et al. demonstrated
as SiO2 or ZIF-8, which act as Lewis acids or siev-          that the ionic thermopower of PEDOT:PSS PE
ing channels to amplify free carrier concentration           films can be tuned from −9.63 to +3.07 mV K−1
and tune transportation behaviors [100–102].                 by manipulating the cation softness parameter of
For wearable applications, PU-based ionogels                 incorporated inorganic chlorides, which governs
achieve high stretchability (300%), with studies             the binding strength between cations and the PSS

                                      Page 8 of 59
                           Natl Sci Rev, 2026, Vol. 13, nwag283



chains to determine the dominant mobile charge               ability. To address the scarcity of n-type coun-
carriers [109]. True solid-state PEs eliminate liq-          terparts to PSS-based materials, cationic poly-




                                                                                                                    Downloaded from https://academic.oup.com/nsr/article/13/11/nwag283/8678199 by The Hong Kong University of Science and Technology (Guangzhou) user on 23 July 2026
uid components entirely, relying on ion hopping              mers poly(diallyldimethylammonium) chloride
or transport through polymer chains (for example,            (PDADMAC) or poly(2-(dimethylamino)ethyl
Nafion, PEDOT:PSS). While they traditionally                 methacrylate) methyl chloride quaternary salt
offer lower ionic conductivity than gels, they excel         (MADQUAT) [116] utilizes anion exchange to
in mechanical strength and processability. By in-            modulate hydration energy and mobility, yielding
troducing mixed ionic and electronic components,             air-stable, solution-processable films. Further, dy-
Cho et al. developed a transparent, self-healable            namic redox-responsive systems such as poly(N-
mixed ionic-electronic conductor (MIEC) using                isopropylacrylamide-co-vinylferrocene) (PNV)
a     PVA/PEDOT/poly(2-acrylamido-2-methyl-                  move beyond static PEs [118]. By integrating
1-propanesulfonic acid) (PAMPS) hydrogel. In                 ferrocene redox centers into a thermo-responsive
this polymer composite, PAMPS provides an ion                backbone, PNV couples the electrochemical po-
channel for anion carriers, which are the major              tential with coil-to-globule phase transitions,
carriers in the TE harvester, while PEDOT serves             effectively exploiting large entropic changes
as an electronic channel to realize a mixed ionic-           near the lower critical solution temperature to
electronic TE, which achieves a high n-type ionic            maximize thermopower.
thermopower through the selective transport of
biodegradable bisulfate anions [110].                        Porous solid framework i-TE materials
    Furthermore, the humidity-dependent be-                  Recent advancements have highlighted the use of
havior of these PE materials reveals that ionic              rigid, nanoporous scaffolds for electrolyte con-
transport often dominates at high moisture levels,           finement. Crystalline metal-organic frameworks
where the hydration of the sulfonate groups in PSS           (MOFs), alongside wood-derived structures,
facilitates ion mobility [111,112]. Hygroscopic              modified paper, and aerogels, offer highly ordered
PE complexes, such as poly(styrene sulfonic acid)            nanochannels for ion transport [68,119–121].
(PSSA)-PEDOT:PSS-FeCN4−/3− , leverage mois-                     As illustrated in Fig. 2D, by retaining the
ture absorption to promote ion dissociation [113].           intrinsic vertically aligned nanofibers and meso-
The huge mobility difference between the mobile              porous framework of natural wood, the engi-
cations Na+ and the anchored polyanions results              neered cellulosic membrane presents a scalable
in giant ionic thermopower, with values reaching             strategy for fabricating charged nanochannels
−33 mV K−1 [114]. This dual-nature mecha-                    [119]. These sub-nanometer confined spaces
nism has been explored in acid-doped systems as              facilitate surface-charge-governed ion diffu-
well, such as hydrochloric acid-doped polyaniline            sion, significantly enhancing thermal voltage
(PANI), where the thermoelectric properties are              generation via nanoconfinement effects [122].
governed by the protonation level of the polymer             A hierarchical porous framework of conduc-
backbone [115]. In addition, Zhang et al. [116]              tive MOF nanolayers on cellulose nanofibers
demonstrated a colossal thermal-to-electrical                leverages charged nanochannels and exceptional
conversion factor in a polyaniline:poly(styrene              photothermal properties to synergistically couple
sulfonate) (PANI:PSS) solid-state PE by exploit-             ionic thermophoresis with evaporation-induced
ing the thermodiffusion of water molecules to                streaming potentials, yielding remarkable sus-
modulate the electrochemical corrosion poten-                tained open-circuit voltage and power density
tial of carbon steel electrodes, distinct from the           under one sun [120]. Similarly, a lotus-inspired
traditional TD effect. The challenge in this sub-            hierarchical porous solid framework, comprising
category remains balancing the high electronic               a chitosan/carboxymethyl cellulose hydrogel
conductivity required for charge collection with             matrix functionalized with graphene quantum
the high ionic thermopower required for voltage              dots/MXene nanocomposites and a gradient
generation, a trade-off that is often managed                hydrophobic coating, synergistically couples
through precise doping and humidity control.                 evaporation-induced streaming potentials with
    Alternative PE architectures have been devel-            ionic thermodiffusion across charged nanochan-
oped to introduce multifunctionality and novel               nels to achieve a single-unit power density of 45.6
transport mechanisms. Ternary hybrid systems,                μWcm−2 and a scalable system alongside efficient
such as PANI:poly(acrylamide-co-2-acrylamido-                freshwater harvesting [123].
2-methylpropane sulfonic acid) (PAAMPSA):                       Lignin-derived ionic conducting membrane,
phytic acid (PA) [117], harness dynamic elec-                possessing hierarchical aligned channels and
trostatic and hydrogen-bonding networks to                   nanosized confinements within these channels,
facilitate proton thermodiffusion, simultaneously            exerted excellent thermal stability and superior
achieving intrinsic self-healing and high stretch-           swelling ratio, and remarkable i-TE performance
                                      Page 9 of 59
                           Natl Sci Rev, 2026, Vol. 13, nwag283



by selective ion diffusion [124]. An all-wood                materials, thermopower includes contributions
ionic gel was developed by employing a lignocel-             from both the thermodiffusion and thermogal-




                                                                                                                        Downloaded from https://academic.oup.com/nsr/article/13/11/nwag283/8678199 by The Hong Kong University of Science and Technology (Guangzhou) user on 23 July 2026
lulose channel reconstruction strategy, utilizing            vanic effect of ions. Experimentally, there are
urea/alkali-mediated molecular integration of                two topological configurations (vertical or pla-
sodium lignosulfonate within a regenerated cel-              nar) used for thermopower measurements of
lulose framework to create spatially confined an-            i-TE materials, which impose distinct boundary
ionic sites, which effectively decouples ionic ther-         conditions on the measurement. As illustrated
modiffusion for selective cation transport [125].            in the standard vertical measurement appara-
    In addition, employing paper as the trans-               tuses (Fig. 1C), the material is confined within
portation media for ions offers a route for the              a non-conductive spacer between parallel elec-
mass production of large-area i-TE devices. Self-            trodes, a geometry that facilitates the necessary
powered, foldable thermoelectric paper chips                 encapsulation against solvent evaporation for
were developed by integrating p-type EMIM:Ac                 liquid or gel-based electrolytes. This spacer can
and n-type EMIM:TFSI ILs within a porous                     also protect the tested material from deformation
paper matrix, leveraging differential ion adsorp-            in case of any thermovoltage disturbance. The
tion/desorption on gold electrodes to achieve a              temperature difference across the tested material
significant thermoelectric response for early fire           is generally generated from two Peltier chips or
alarm applications [121]. As another example,                other thermostatic plates with precise temper-
utilizing nanofibrillated cellulose to mechanically          ature control. The thermopower Si = − VTHH −V          C
                                                                                                                  −TC
reinforce a polystyrene sulfonate sodium matrix,             can be achieved by linear fitting of a series of
Jiao et al. [126] developed a robust i-TE paper              temperature–thermovoltage pairs to remove the
with an elevated thermopower of 8.4 mV K−1 ,                 voltage drift at T = 0. Usually, 5–10 points
where the retention of high-boiling-point sol-               of T were used to minimize the error bar. A
vents within interstitial nanovoids preserves                small T usually corresponds to a large error
efficient ionic percolation pathways. Regarding              bar.
aerogel-based architectures, a PVA-chitosan solid                While planar architectures are ubiquitous in
framework infiltrated by CuCl2 -doped polyca-                thin-film characterization, they introduce a sig-
tionic poly(diallyldimethylammonium chloride)                nificant metrological discrepancy stemming from
(PDDA) was developed to exhibit high ionic                   the spatial mismatch between the potentiometric
conductivity and thermopower [68]. The syn-                  probe spacing (d1 ) and the thermal probe spacing
ergistic cation-anchoring mechanism, driven by               (d2 ). Although geometric correction factors are
Cu2+ -chitosan coordination and PDDA-induced                 routinely applied to derive the thermopower via
Coulombic repulsion, facilitates the selective               Si = − V T
                                                                           × dd21 , the validity of this approach
transport of [CuCl4 ]2− anions, offering a signifi-          is strictly contingent upon the linearity of the
cant strategy for designing i-TE materials through           thermal gradient across both the substrate and
complex ion–polymer interactions.                            the i-TE material. Consequently, any deviation
                                                             from this idealized profile can compromise the
Thermoelectric properties                                    correction, introducing significant artifacts into
                                                             the reported thermopower.
The fundamental performance of any thermoelec-
                                                                 Beyond geometric constraints, the validity of i-
tric material, whether based on electronic or ionic
                                                             TE characterization is frequently compromised by
charge carriers, usually requires good electrical
                                                             environmental instabilities and interfacial electro-
conductivity and poor thermal conductivity, in
                                                             chemical artifacts. For instance, in open-boundary
addition to high thermopower. However, the
                                                             planar setups, the lack of rigorous humidity con-
ion could not pass through the electrode, leaving
                                                             trol can lead to solvent evaporation at the heated
the direct current (DC) conductivity without a
                                                             side, inducing a local concentration spike (C)
proper definition for most ionic materials. In
                                                             that generates a spurious Nernst potential Vtotal =
other words, the DC electrical conductivity is not
                                                             ST + RT     ln( CCcold
                                                                                hot
                                                                                     ), that should not be considered
yet a good scale for the i-TE materials. In this                       nF
                                                             as an intrinsic contribution for thermopower,
section, we will discuss the measurement and
                                                             as it is unrelated to the TD effect. This hygro-
some insights into thermoelectric parameters.
                                                             scopic instability artificially inflates the observed
                                                             voltage, conflating thermal diffusion with drying-
Thermopower, measurement, and intrinsic/non-                 induced concentration gradients. Furthermore,
intrinsic thermopower                                        the thermopower can also be affected by electrode
Thermopower is an intrinsic physical parameter               polarization, contact potential, electrode corro-
of uniform thermoelectric materials. For the i-TE            sion, Donnan exclusion effect, and electrostatic

                                      Page 10 of 59
                           Natl Sci Rev, 2026, Vol. 13, nwag283



adsorption at the electrolyte–electrode interfaces           shorts the ionic capacitive response. To address
[127–129].                                                   this, the Hebb–Wagner polarization method is




                                                                                                                     Downloaded from https://academic.oup.com/nsr/article/13/11/nwag283/8678199 by The Hong Kong University of Science and Technology (Guangzhou) user on 23 July 2026
                                                             widely employed as the definitive DC technique.
                                                             Through an asymmetric cell design comprising an
Electrical conductivity, measurement, and fre-               ion-blocking electrode and a reversible counter
quency dependence                                            electrode, this method allows for the precise iso-
The electrical conductivity is calculated via                lation of the electronic contribution by measuring
σ = R1 Al , where R is the resistance of a sample, l         the steady-state current.
and A are the length (or thickness) and the sam-                 To advance the design of i-TE materials, in-
ple’s cross-sectional area, respectively. Resistance         tensified research efforts are warranted to eluci-
measurements typically employ DC or alternating              date the mechanistic interplay between activation
current (AC) methods using four-point (for low               energy (Ea ), ionic conductivity and thermopower.
resistance) or two-point (for intermediate and               By analyzing temperature-dependent conductiv-
high impedance) configurations. In liquid-phase              ity via Arrhenius or Vogel–Fulcher–Tammann
electrochemical impedance spectroscopy (EIS), a              formalisms, one can extract Ea as a thermodynamic
three-electrode cell with a potentiostat is typically        fingerprint of the ion transport mechanism. In
used to control the working electrode potential              ionic conductors, empirical evidence and theoret-
relative to a reference.                                     ical models suggest that heat of transport is of-
    Device-level metrics, such as effective conduc-          ten comparable in magnitude to the activation en-
tivity (σeff ) derived from steady-state current–            ergy [130]. Complementing this thermodynamic
voltage (I–V) sweeps, offer practical insights into          perspective, equivalent circuit modeling remains
power output but fail to isolate material-intrinsic          indispensable for quantifying kinetic parameters.
properties from interfacial losses (charge-transfer          TGCs are frequently approximated by the Ran-
resistance Rct and mass transport resistance Rmt ).          dles model [69], allowing for precise extraction of
This limitation is critical in systems with blocking         internal resistance components. Furthermore, the
electrodes, where DC-induced polarization and                interfacial charge transfer kinetics are governed
screening fields compromise data fidelity. To                by the Butler–Volmer equation [131]. Recent ad-
rigorously extract intrinsic conductivity σi , EIS is        vances have extended EIS models to encompass
preferred. By probing the system at high frequen-            both isothermal and non-isothermal regimes of
cies (∼100 kHz), EIS confines ion motion to local            TGCs [132]. The formulation of high-fidelity
oscillations, thereby bypassing the concentration            equivalent circuits that explicitly incorporate ther-
polarization inherent to DC techniques. The bulk             mal gradients is instrumental in unraveling re-
resistance (Rb ) is theoretically identified at the          action mechanisms and rationalizing component
high-frequency intercept of the Nyquist plot.                optimization from an electrochemical standpoint.
However, the implicit nature of frequency in                     Noted that there is still a lack of a standard
Nyquist diagrams complicates the demarcation                 electric conductivity for the i-TE materials, which
between bulk and interfacial responses. This                 could accurately connect the materials-level
challenge is particularly acute in soft matter elec-         properties with device-level power output per-
trolytes, where dynamic changes in hydration                 formance. However, the electrical conductivity
and temperature can morph the ideal vertical                 measured from the EIS method, or steady-state
capacitive tail into a slanted spur dominated by             I–V sweeps, could still be effective to qualitatively
Warburg diffusion or non-ideal constant phase                guide the material optimization.
element effects, risking erroneous extrapolation
of σi . Therefore, reporting ionic conductivity re-
quires validating the existence of a plateau in the          Thermal conductivity, measurement, and con-
Bode plot for every temperature point measured.              ventional impact
Additionally, the rise of MIEC materials (for                Suppressing thermal conductivity is critical to
example, doped PEDOT:PSS, carbon nanotube                    sustaining the temperature gradient that drives
(CNT)-ionogels) necessitates advanced charac-                ionic transport. In i-TE systems, ILs and gels lack
terization protocols to decouple ionic (σi ) and             long-range translational order, whose structural
electronic (σe ) conductivities. While standard AC           architecture of soft matter provides a natural
impedance spectroscopy effectively captures the              advantage in phonon engineering. Their thermal
aggregate response at high frequencies, it often             transport is dominated by short-range inter-
fails to deconvolute the individual components,              molecular energy transfer, vibrational modes of
particularly when carrier relaxation timescales              disordered networks, and in the case of liquids,
overlap or when the electronic pathway effectively           molecular collisions. The thermal conductivity

                                      Page 11 of 59
                           Natl Sci Rev, 2026, Vol. 13, nwag283



of ILs is generally low, typically between 0.1 and           necessitating opaque coatings and complex mul-
0.2 W m−1 K−1 , which is significantly lower                 tilayer analysis. Conversely, steady-state methods




                                                                                                                      Downloaded from https://academic.oup.com/nsr/article/13/11/nwag283/8678199 by The Hong Kong University of Science and Technology (Guangzhou) user on 23 July 2026
than water (0.6 W m−1 K−1 ). However, gel-state              (for example, guarded hot plate) are theoretically
materials typically exhibit thermal conductivities           direct but practically limited by long equilibration
ranging from ∼0.15 to 0.5 W m−1 K−1 , values                 times, which risk dehydrating hydrogel samples.
that are intermediate between those of their
constituent liquid and polymer phases.
    In liquid systems, natural convection creates an         I-TE devices
additional and highly efficient pathway for heat
                                                             Device morphology: single-cell and dual-cell
transfer, which is counterproductive to main-
                                                             Typical i-TE devices are usually composed of an
taining a temperature gradient even though help
                                                             i-TE cell or multiple cells integrated in series and
facilitate mass transfer. Further optimizing ther-
                                                             parallel connection. An i-TE cell primarily com-
mal conductivity is challenging because common
                                                             prises electrodes, i-TE materials, and packaging
strategies to reduce κ (for example, increas-
                                                             materials. Based on their structural characteris-
ing microporosity, and incorporating inorganic
                                                             tics, i-TE cells can be classified into two types:
nanoparticles or crystalline domains) often offer
                                                             single-cell and dual-cell, as shown in Fig. 3A and
limited efficacy while simultaneously compromis-
                                                             B, respectively.
ing ionic conductivity by obstructing ion transport
                                                                 The i-TE single-cell is composed of a specific
pathways. While high-performance i-TE materi-
                                                             i-TE material in which ions are transported un-
als are best realized by decoupling ionic conductiv-
                                                             der a temperature gradient, or an ionic redox re-
ity from thermal transport, accurately quantifying
                                                             action occurs, thereby converting thermal energy
the latter remains non-trivial. Given the diversity
                                                             into electrical energy. Such devices are typically
of ionic conductors, thermal characterization de-
                                                             used to harvest the thermal energy characterized
mands methodologically specific protocols rather
                                                             by a temperature difference on a spatial scale, and
than a ‘one-size-fits-all’ measurement protocol.
                                                             the relative positions of electrodes and electrolytes
    Thermal conductivity characterization of i-TE
                                                             vary according to material properties and appli-
materials is dictated by phase state and geometry,
                                                             cation scenarios. Typical structures include sand-
yet standard methods face unique constraints
                                                             wich structures and planar structures. The i-TE
in soft matter. The transient hot-wire method,
                                                             dual-cell consists of two different i-TE materials,
typically used for fluids, suffers from parasitic
                                                             which usually involve two types of redox couples.
electrical conduction in electrolytes. Accurate
                                                             The two half-cells are generally separated by an
implementation therefore requires electrically
                                                             ion-exchange membrane, enabling the transport
insulating sensors (for example, via parylene) to
                                                             of active ions from the two redox couples in their
prevent electrolysis while minimizing thermal
                                                             respective electrolytes and their redox reactions
resistance. Moving to frequency-domain tech-
                                                             at the electrodes. Unreacted ions with opposite
niques, the 3ω method is advantageous for rigid
                                                             charges can transport between the two electrolytes
solids and thin films. The thermal conductivity of
                                                             through corresponding types of ion-exchange
measured material is extracted from the frequency
                                                             membranes to balance charge and ion concentra-
dependence of the in-phase temperature oscil-
                                                             tions on both sides, thereby enabling the device
lation amplitude. The thermal conductivity of
                                                             to operate continuously. Unlike single-cell, dual-
hydrogel or ionogels are significantly affected by
                                                             cell can generate electrical output without a spatial
the water content, which is usually dismissed in
                                                             temperature difference between the electrodes,
literature. Taking 3ω method as an example, sim-
                                                             enabling heat recovery and energy storage based
ulations indicate that for short measurement times
                                                             on a temporal temperature difference. Table 1
(<2 s) with appropriate encapsulation, the error
                                                             delineates the key differences between single-cell
due to evaporation can be kept below 1%, whereas
                                                             and dual-cell batteries, focusing on four critical as-
open systems would unacceptably alter the value
                                                             pects: structural design, performance characteris-
of the thermal conductivity of the material due to
                                                             tics, operational modes, and primary applications.
water loss [133]. The implementation of a bidi-
rectional 3ω technique was utilized to measure
the thermal conductivity of PAAm and PAMPS                   I-TE single-cell: working modes and major per-
hydrogels with particular attention to their mois-           formance metrics
ture content [133]. For bulk solids, laser flash             Single-cell i-TE devices exhibit diverse op-
analysis is standard but struggles with i-TE mate-           erational behaviors depending on their elec-
rials due to optical transparency and evaporation,           trolyte (liquid vs. quasi-solid) and the dominant


                                      Page 12 of 59
                                                        Natl Sci Rev, 2026, Vol. 13, nwag283



      A                Electrode                                  C                                                                     D
                                                                               Thermal charge               Discharge                               Thermal charge                 Discharge          Relaxation




                                                                                                                                                                                                                          Downloaded from https://academic.oup.com/nsr/article/13/11/nwag283/8678199 by The Hong Kong University of Science and Technology (Guangzhou) user on 23 July 2026
                                                                     Voltage                                                              Voltage
                      i-TE Material


                       Single-cell

      B        Ion exchange membrane
                                                                                                   Time                                                                                 Time
                                                                                                                       e                                                                     e

                                                                               e                                e

                  i-TE               i-TE                                  +       +                        +        +                        + + + +                          +                      +       +
                                                                                                                                                                           + + + +                                    +
                material 1         material 2
                                                                           +       +                        +        +                         +
                                                                                                                                                 +
                                                                                                                                                                              +                      + +      +
                                                                               e                                e                                                          e       e     e       e

                        Dual-cell

     E                                                                                                               F
              Thermal charge           Discharge             Ion recovery                  Discharge                              TH charge                 TH discharge               TC charge     TC discharge



    Voltage                                                                                                         Voltage


                                                       Time                                                                                                          Time
                                               e                                                        e                                                        e                                                e

                                                                                           e       e                          e                         e                          e                     e

          +       +                +                         +       +                     +       +                    -           -               -           -          -                 -       -            -
      + + +                  + + + +                             +         +        +                   +                                                   +                                             +
