Repository: Ian010529/knowledge-reflection

# iTE / TG 双知识图谱研究

当前依据：[iTE_TG双知识图谱研究方案_v2.0_可执行版.docx](iTE_TG双知识图谱研究方案_v2.0_可执行版.docx)。本文是项目总入口；各历史目录里“当前”“最终”等表述仅指其生成时的状态。

## GitHub完整快照

仓库为 `Ian010529/knowledge-reflection`（私有）。按完整上传要求，初始提交包含全部当前项目文件、本地`.venv-embedding`及TIFF归档；超过50MiB的文件由Git LFS存储。克隆后运行`git lfs pull`获取这些文件。此前整理记录中“环境/归档不纳入Git”的描述已被本次完整上传要求取代。

`.venv-embedding`是macOS ARM环境留存，不能直接当作5090机器的运行环境。其Python可执行文件链接指向项目外的本机运行时，Nomic模型权重也位于项目外的Hugging Face缓存；这些外部目录未纳入本项目上传。换机器需重新安装相应平台的Python、依赖和模型权重，版本信息见`environment_snapshot.json`。现有模型输出和向量文件均包含在仓库中。

## 当前进度

- 默认语料为1,644篇iTE、333篇TG，共1,977篇；原始证据、论文身份及冻结输入保留。
- 重建得到4,646个原始节点，4,487个可用于当前归一化候选检索，159个角色待核实。
- 已保存1,692对历史模型关系建议，未作为人工接受或实际合并。
- 已完成Nomic同域Top-10候选生成、输入对比及BM25＋向量融合试验。混合检索尚未替换正式多通道候选池。
- 下一阶段为候选复核及计划要求的人工验收；没有完成节点合并、正式建图或研究质量验收。计划中的343项既有合并决定不在TXT重建交付中，开始相应复核前需核对其清单来源，不能用1,692项模型建议冒充。

详细执行状态：[stage2_normalization/CONTEXT_RUN.md](stage2_normalization/CONTEXT_RUN.md)。旧逐对大模型执行入口保持停用。

## 文件入口

| 目录或文件 | 用途 |
|---|---|
| `cleaned_ite_tg/data/` | 当前默认语料；`audit/`保存去重溯源 |
| `当前会话抽取结果.txt` | 已交付抽取文本，保留原件 |
| `stage2_reconstruction/v1/` | 从TXT重建的节点、关系、原文和初始概念；`stage1_frozen/`为冻结来源 |
| `stage2_review/role_run_v2/` | 当前角色模型建议和159项待核实清单 |
| `stage2_review/v1/` | 早期候选与冻结人工审计材料，仍有依赖；不是当前角色主表 |
| `stage2_normalization/` | 历史关系建议、现有候选与检索实验，见其README |
| `sources/` | 方法、论文和硬件查询依据；不是训练数据 |
| `research_plan/` | 早期研究计划及生成源文件；以根目录v2.0计划为准 |
| `iTE-TG/` | 旧分析、图表及来源工作区；部分结果已撤回，禁止当作当前已验收结果 |
| `archive/cleanup_20260923/` | 本次压缩归档、整理清单和恢复说明 |
| `.venv-embedding/` | 当前本地embedding运行环境，继续保留 |

> **2026-09-23 项目整理说明**：本目录整体属于旧阶段工作区，当前研究入口见 [项目根目录 README](../README.md)。下面标为“当前”“最终”“优先”的内容均为当时的历史状态，不能作为现行流程或已验收结果。原始表和溯源记录仍保留原位置。53 个 TIFF 已无损压缩归档，PNG/PDF/SVG 保留，恢复方法见 [整理记录](../archive/cleanup_20260923/README.md)。

# iTE & TG working files

> **当前有效主线（2026-08-04）**：`cleanroom_abstract_pair_layer/`。
> `final_concept_layer/`、`task_typed_concept_layer/`、
> `ite_tg_complementarity/` 与 `pair_projection/` 的发现/排序结果已撤回，
> 因为审计发现人工规则被当成 observed evidence，且 P0337 被加入原摘要没有的
> `entropy`、`redox chemistry`、`photothermal` 节点。旧目录仅保留作错误溯源，
> 禁止回灌到新流程。

整理时间：2026-07-27

## 目录

- `source_tables/`：原始材料-机制抽取表，含 3 个 xlsx 和对应 csv。
- `figures_and_results/`：本轮 NMI-style / ML / graph / embedding / KDE 图和中间结果。
- `scripts/`：生成这些结果的 Python 脚本。
- `nmi_reference/`：NMI 正文、SI、正文 Fig. 2 页面截图和提取文本。
- `final_concept_layer/`：最终规范 concept 词表、逐篇映射、别名、QC 和完整工作簿。
- `final_concept_prediction/`：基于最终 prediction_core concept 的 iTE 时间回测、分类结果和预测矩阵。
- `ite_to_tg_prediction/`：仅预测 iTE 已有概念关系随后是否迁移到 TG 的时间回测。
- `tg_self_prediction/`：用早期 TG 概念图预测后期 TG 新组合的内部演化回测。
- `material_mechanism_analysis/`：最终分层结果，严格按训练口径分为材料—材料、材料—机制和机制—机制，并分别输出指标与 Top K。
- `layered_prediction_analysis/`：包含后处理“结构”分类的探索版本，不作为最终训练口径结果。
- `prediction_graphs/`：iTE→TG 知识迁移和 TG→TG 内部演化的高排名关系网络图及对应节点、边数据。
- `ml_visualization/`：两个任务的 ML/Graph/Hybrid ROC、PR、ML 分数分布和模型分歧可视化。
- `minimal_clean_concept_layer/`：高影响别名/家族折叠、增量映射证据和清洗后 pair evidence。
- `minimal_clean_predictions/`：最小充分清洗后重新训练的 iTE→TG、TG→TG、分层 Top K、图谱和新旧稳定性比较；后续应优先使用这一版本。
- `ite_tg_complementarity/`：已撤回的规则化互补方案，仅保留错误溯源；不得回灌。
- `task_typed_concept_layer/`：已撤回的人工 typed/transfer 层，仅保留错误溯源；不得回灌。
- `pair_projection/`：已撤回的旧 pair 投影层，仅保留错误溯源；不得回灌。
- `ite_insight_transfer/`：保守的 claim evidence 与语义对齐审计层；
  保留用于追溯证据和人工检查，不再作为迁移机会的主结果。

## 当前优先看

- 方法、范围和当前结论：`cleanroom_abstract_pair_layer/REBUILD_AUDIT_CN.md`
- 冻结的客观分级/排序/source 契约：`cleanroom_abstract_pair_layer/EVIDENCE_CONTRACT_CN.md`
- 自动生成的完整契约与数量：`cleanroom_abstract_pair_layer/README.md`
- 全 167 个 exact shared pair-endpoint 节点：
  `cleanroom_abstract_pair_layer/all_shared_node_evidence_summary.csv`
- 64 个材料/机制 focus 节点（含 6 个 quarantine）：
  `cleanroom_abstract_pair_layer/shared_node_evidence_summary.csv`
- 全节点、未截断的 50,025 条检索路径：
  `cleanroom_abstract_pair_layer/tiered_shared_node_pair_candidates_full.csv`
- focus 节点的 20,157 条非平凡路径及 12,721 条 endpoint-pass 路径：
  `cleanroom_abstract_pair_layer/tiered_focus_node_pair_paths_full.csv`
  `cleanroom_abstract_pair_layer/tiered_shared_node_pair_candidates_focus.csv`
- 被 endpoint gate 隔离但没有删除的 7,436 条路径：
  `cleanroom_abstract_pair_layer/tiered_focus_endpoint_quarantine.csv`
- 全 A/B 加每节点最多 3 条 C 的均衡复核队列：
  `cleanroom_abstract_pair_layer/balanced_focus_review_queue.csv`
- pair→论文→原句→relation 的原子 provenance：
  `cleanroom_abstract_pair_layer/pair_support_evidence.csv`
- 12 条 A/B 关系原句逐项复核队列：
  `cleanroom_abstract_pair_layer/relation_incident_review_queue.csv`
- 两份独立 AI 原句复核及复核后 R2/R1/R0 结果：
  `cleanroom_abstract_pair_layer/relation_incident_semantic_review.csv`
  `cleanroom_abstract_pair_layer/semantic_reviewed_focus_candidates.csv`
  `cleanroom_abstract_pair_layer/semantic_reviewed_shared_node_summary.csv`
- 对全部 11 篇关系来源论文使用同一规则的 leave-one-source-out：
  `cleanroom_abstract_pair_layer/semantic_relation_source_leave_one_out.csv`
- exact same-pair 重叠（包括 α-CD/I3−）：
  `cleanroom_abstract_pair_layer/direct_pair_overlaps.csv`
- 可执行 QA 与冻结配置：
  `cleanroom_abstract_pair_layer/qa_report.json`
  `cleanroom_abstract_pair_layer/run_manifest.json`

File: iTE-TG/source_tables/iTE1_first1000_material_mechanism.csv (part 1 of 42)
文章名,期刊名,DOI,年份,摘要,材料,机制
Unlocking new possibilities in ionic thermoelectric materials: a machine learning perspective,NATIONAL SCIENCE REVIEW,10.1093/nsr/nwae411,2025,"The high thermopower of ionic thermoelectric (i-TE) materials holds promise for miniaturized waste-heat recovery devices and thermal sensors. However, progress is hampered by laborious trial-and-error experimentations, which lack theoretical underpinning. Herein, by introducing the simplified molecular-input line-entry system, we have addressed the challenge posed by the inconsistency of i-TE material types, and present a machine learning model that evaluates the Seebeck coefficient with an R2 of 0.98 on the test dataset. Using this tool, we experimentally identify a waterborne polyurethane/potassium iodide ionogel with a Seebeck coefficient of 41.39 mV/K. Furthermore, interpretable analysis reveals that the number of rotatable bonds and the octanol-water partition coefficient of ions negatively affect Seebeck coefficients, which is corroborated by molecular dynamics simulations. This machine learning-assisted framework represents a pioneering effort in the i-TE field, offering significant promise for accelerating the discovery and development of high-performance i-TE materials. This work uses machine learning to predict the Seebeck coefficients of ionic thermoelectric materials, offering a faster path to discovering high-performance materials for efficient energy conversion.",waterborne polyurethane/potassium iodide ionogel,SMILES-based machine learning predicts ionic Seebeck coefficient; ion rotatable-bond number and octanol-water partition coefficient negatively affect the Seebeck coefficient
Remarkable ionic thermoelectric performance of high-entropy gel thermocell near room temperature,ENERGY & ENVIRONMENTAL SCIENCE,10.1039/d4ee04247f,2025,"Gel thermocell, as a green and clean energy conversion technology, has a high ionic thermopower, and it is capable of functioning for self-powered sensors near room temperature. However, ionic thermoelectric performance is currently limited and needs to be improved to meet the practical requirements. To date, it has been a major challenge to significantly improve performance, including ionic thermopower, output power density, and energy harvesting. Herein, we propose a high-entropy concept by controlling the gel compositions to achieve remarkable ionic thermoelectric performance. The high-entropy results from multi-ion coupling, especially for anions, to improve redox reaction entropy change, exchange current density, and ionic conductivity, pushing the performance to high levels. The fabricated high-entropy gel thermocell showed an ionic thermopower of 31 mV K-1, a normalized maximum output power density of 11.4 mW m-2 K-2, and a one-hour continuous discharge energy density of 4.3 J m-2 K-2. Moreover, a device assembled by twelve thermocells delivered a maximum output power density of 2.0 mW m-2 K-2. Thus, the strategy proposed in this work provides guidelines for designing other high-performance gels.",high-entropy gel thermocell with multi-ion gel composition,"multi-ion coupling, especially anion coupling, increases redox reaction entropy change, exchange current density, and ionic conductivity"
Exceptional n-Type Ionic Thermoelectric Hydrogels by Synergistic Hydrophobic and Coordination Interactions,ADVANCED MATERIALS,10.1002/adma.202510199,2025,"Ionic thermoelectric (i-TE) materials show promise for flexible energy harvesting and self-powered sensing due to their high ionic Seebeck coefficients (S i). However, achieving both high thermoelectric performance and mechanical stretchability, especially in n-type systems, remains a critical challenge. Herein, a poly(vinyl alcohol) (PVA)-based n-type i-TE hydrogel is presented that exhibits both large negative S i (-38.6 mV K-1) and excellent stretchability (382.5%) through synergistic effect of coordination and hydrophobic interactions. Leveraging the amphiphilic nature of PVA, its hydrophilic hydroxyl groups form coordination bonds with Cu2+ ions from copper chloride (CuCl2), while its hydrophobic backbone interacts with water-soluble conjugated polymer (poly(3-(3 '-N,N,N-triethylammonium-1 '-propy-loxy)-4-methyl-2,5-thiophene chloride (PMNT). Meanwhile, hydrophobic associations also occur among PMNT chains due to strong pi-pi stacking and backbone hydrophobicity. This dual-interaction strategy approach enhances the thermophoretic difference between chloride anions (from both CuCl2 and PMNT) and cations, enabling the giant ionic thermopower. Besides, the long-range hydrophobic interactions contribute to the overall mechanical robustness. The developed hydrogels are successfully implemented in self-powered temperature sensors and low-grade heat harvesting systems, such as powering a cooling fan by utilizing the waste heat from a working tablet. This work offers an alternative pathway toward developing high-performance i-TE materials for wearable electronics and low-grade heat harvesting applications.","PVA/CuCl2/PMNT n-type ionic thermoelectric hydrogel; PMNT = poly(3-(3'-N,N,N-triethylammonium-1'-propyloxy)-4-methyl-2,5-thiophene chloride)","PVA hydroxyl groups coordinate with Cu2+; PVA and PMNT form hydrophobic associations and pi-pi stacking, enhancing thermophoretic difference between chloride anions and cations"
Host-Guest Complexation of α-Cyclodextrin and Triiodide Ions for Enhanced Performance of Ionic Thermoelectric Capacitors,ADVANCED ENERGY MATERIALS,10.1002/aenm.202405502,2025,"Ionic thermoelectric materials have emerged as a promising avenue for harvesting low-grade waste heat, with significant potential for applications in wearable electronics. This study introduces a novel design for ionic thermoelectric capacitors (ITECs) by incorporating host-guest complexation between alpha-cyclodextrin (alpha-CD) and triiodide ions (I3-). The strong host-guest complexation between alpha-CD and I3- confines the diffusion of I3- within the cylindrical cavities of alpha-CD, as evidenced by UV-vis spectroscopy and 13C-NMR analysis. This confinement enhances the ion mobility difference between I3- and sodium ions, which in turn significantly boosts the ionic thermopower of the polyvinyl alcohol/alpha-CD/NaI hydrogels. Accordingly, the optimized sample achieves an impressive positive ionic thermopower of 14.24 mV K-1 and a high ionic power factor of 477.2 mu W K-2 m-1. Furthermore, the stretchable ITEC demonstrates a substantial power density of 5.9 mW m-2. When integrated into a 3-leg device, a stable thermovoltage of 176 mV is generated under a temperature gradient of 4.4 K, thus highlighting the potential of this system for efficient thermal energy harvesting.",PVA/alpha-cyclodextrin/NaI hydrogel containing triiodide ions,host-guest complexation between alpha-CD and I3- confines I3- diffusion inside alpha-CD cavities and increases mobility difference between I3- and sodium ions
A n-Type ionic thermoelectric generator with high thermopower and energy density enabled by modulation of thermodiffusion and thermogalvanic effect,CHEMICAL ENGINEERING JOURNAL,10.1016/j.cej.2025.161288,2025,"Ionic thermoelectric generators (i-TEGs), capable of generating several tens of millivolts per Kelvin, have emerged as a promising technology for powering mu W or mW-level electric devices by recovering low-grade heat energy. However, the development of n-type i-TE materials still fall behind. In this work, a n-type i-TEG with both high thermopower and energy density was achieved by balancing thermodiffusion effect and thermogalvanic effect in the hydrogel with the Fe2+/3+ redox couple. It's found that the thermopower generated by the hydrogels show a significant dependence on Fe2+/3+ concentration due to the complexation interaction between Fe2+/3+and Cl- species. On the other hand, the increase in Fe2+/3+ concentration also leads to the decrease in electron transfer resistance, thus resulting in the ISC value increase in the device. Consequently, the device based on gel Gel-Fe24 exhibits a balanced and high VOC and ISC, delivering a maximum Pmax/(Delta T)2 of 2.78 mW m-2 K-2 at Delta T = 10 K. In i-TE generator mode, the i-TEG with gel Gel-Fe24 can output a maximum energy density of 456J m-2 within the 1-hour discharging, and exhibit relatively good cyclic stability. A thermoelectric module consisting of seven thermoelectric cells in series was demonstrated to output a thermovoltage of -2.75 V and an instantaneous power of 0.278 mW, capable of continuously powering low-power electronic devices. This study illustrates the impact of Fe2+/3+ concentration on the thermopower and output performance of the i-TEG, providing an optimization route for the preparation of high-performance n-type ionic thermoelectric devices.",n-type ionic thermoelectric hydrogel with Fe2+/Fe3+ redox couple; Gel-Fe24,Fe2+/Fe3+ concentration modulates thermodiffusion and thermogalvanic effects; Fe2+/Fe3+ complexation with Cl- affects thermopower and electron transfer resistance
Long-Term Serviceable Ionic Thermoelectric Hydrogel with Temperature and Moisture Dual-Driven Waste Energy Harvesting Capability,SMALL,10.1002/smll.202501960,2025,"Despite the substantial progress in developing high-performance quasi-solid hydrogels based on ionic thermophoretic migration, ionic thermoelectric materials (i-TEs) show unsatisfactory long-lasting stability caused by ionic migration failures and de-electrolytes. In this work, by enriching oxygen-containing functional groups in the gel network and constructing oriented ionic transport nanochannels, an innovative approach is presented to reach long-term service and reusability for i-TEs without sacrificing their TE properties. The as-prepared hydrogel with thermopower of 17.0 +/- 1.0 mV K-1 stables at 82% of its original performance when immersed in the electrolyte. Notably, even after being air-dried for 135 days, its thermopower returns to 87% of the original value through replenishing electrolyte solution and its 3D shape fully recovers. Meanwhile, the dual-driven nature for moisture and temperature as well as the pH sensitivity of this network is systematically investigated. The maximum output voltage of a single sample reaches 0.215 V at a Delta T of 3.7 K, and it works continuously for more than 26 h. This study offers a new approach to overcoming the short-term service bottleneck of i-TEs and provides a practical scheme for the multi-source drive of self-powered TE equipment.",ionic thermoelectric hydrogel with oxygen-containing functional groups and oriented ionic transport nanochannels,"oxygen-containing functional groups and oriented ionic transport nanochannels maintain ionic transport, enable electrolyte replenishment after drying, and support long-term thermopower recovery"
Phase transition driven tough hydrogel ionic thermoelectric cell with giant thermopower,NATURE COMMUNICATIONS,10.1038/s41467-025-64054-1,2025,"The application of quasi-solid ionic thermoelectric (i-TE) cells holds great potential for powering ubiquitous wearable electronics without the need for cables or batteries. However, their practical application is restricted by low thermopower. Herein, a temperature-responsive supramolecular hydrogel, P(N-acryloylsemicarbazide-co-acrylic acid) (PNA), has been developed as a i-TE cell that integrates good mechanical and electrochemical properties. The volume phase transition (VPT) of PNA i-TE cell can generate a substantial ion entropy difference, thereby enhancing both the redox reaction efficiency and ionic thermodiffusion rate. A single PNA i-TE cell can generate a thermopower of 2.04 volts with a temperature difference of 50 K. The Seebeck coefficient (Se), specific output power density (Pmax/(Delta T)2\documentclass[12pt]{minimal} \usepackage{amsmath} \usepackage{wasysym} \usepackage{amsfonts} \usepackage{amssymb} \usepackage{amsbsy} \usepackage{mathrsfs} \usepackage{upgreek} \setlength{\oddsidemargin}{-69pt} \begin{document}$${P}_{\max }/{(\Delta T)}<^>{2}$$\end{document}) and figure of merit (ZT) of PNA i-TE cell can reach up to 40.9 mV K-1, 35.2 mW m-2 K-2 and 1.33 respectively. This ionic hydrogel is promising for the design of high performance polymer based i-TE cells in an environmentally friendly and cost-effective manner.",temperature-responsive supramolecular P(N-acryloylsemicarbazide-co-acrylic acid) (PNA) hydrogel,volume phase transition generates ion entropy difference and enhances redox reaction efficiency and ionic thermodiffusion rate
Wearable Solar Ionic Thermoelectric Detectors for Human Motion Monitoring and Language Recognition Conversion,ADVANCED FUNCTIONAL MATERIALS,10.1002/adfm.202422592,2025,"Flexible self-powered sensors with the significant ability to the information perception, decoding, and conveying processes have attracted tremendous attention in healthcare monitoring, motion detection, and intelligent interaction. Also, the solar thermoelectric technology holding the effective solar energy/heat harvesting capacity for sustainable electricity generation shows attractive prospects in self-powered wearable sensing but is terribly limited by its poor flexibility and complex construction. Herein, a solar thermoelectric system, prepared via facilely sandwiching the self-assemble MoS2/Carbon hollow nanoflower-based fabrics with [Fe(CN)6]3-/4- thermoelectric gels, is successfully applied for the self-powered wearable sensing. Owing to the hollow-heterostructure for the strong light absorption, MoS2/Carbon hollow nanoflower-based fabrics demonstrated a photothermal conversion efficiency of 39.6%. The strong heat concentration can supply a considered temperature gradient of 42.7 K for thermoelectric gels with a Seebeck coefficient of 1.08 mV K-1 under a solar intensity of 1 sun, outputting a voltage density of 101.2 V m-2 with a response of 431 ms. Their promising application in self-powered wearable fields, such as noncontact motion monitoring and language interaction is foreseen.",self-assembled MoS2/carbon hollow nanoflower fabric with [Fe(CN)6]3-/4- thermoelectric gel,"MoS2/carbon hollow heterostructure gives strong light absorption and photothermal conversion, creating a temperature gradient that drives thermoelectric gel voltage output"
Self-healing and stretchable tetrameric PVA-CNF-PVP-IL complex ionogel with high-performance ionic thermoelectric properties,JOURNAL OF MATERIALS CHEMISTRY A,10.1039/d5ta00744e,2025,"Self-healing and stretchable thermoelectric (TE) materials are crucial for the advancement of self-powered flexible wearable devices. Despite recent progress in the field, there remains a gap in developing materials that effectively combine self-healing capabilities with superior thermoelectric performance. In this study, we present a novel water-assisted self-healing, stretchable tetrameric complex ionogel, which integrates polyvinyl alcohol (PVA), cellulose nanofibers (CNF), and polyvinyl pyrrolidone (PVP) to form a dynamic network structure. The innovative approach involves establishing reversible hydrogen bonds within the ionogel and utilizing PVA crystalline segments as nanofillers. We further incorporate the ionic liquid 1-ethyl-3-methylimidazolium dicyanamide salt (EMIM:DCA) into the network, resulting in PVA-CNF-PVP-IL thermoelectric ionogels. The prepared ionogels exhibit remarkable mechanical properties, achieving a tensile strength of 560 kPa and an elongation at break of 587.02%. They also demonstrate impressive thermoelectric characteristics, with an ionic Seebeck coefficient of 8.997 mV K-1 and a conductivity of 36.09 mS cm-1 at 80% relative humidity. Furthermore, the ionogels exhibit excellent elastic tensile and self-healing properties, even after multiple cut/heal and stretch/release cycles, due to abundant noncovalent interactions, including hydrogen bonding and ion-dipole interactions. Importantly, the ionogels hold potential for use in ionic thermoelectric capacitors (ITEC), advancing the development of high-performance, self-healing, and flexible TE devices tailored for wearable applications.",PVA/CNF/PVP/EMIM:DCA complex ionogel; CNF = cellulose nanofibers; PVP = polyvinyl pyrrolidone; EMIM:DCA = 1-ethyl-3-methylimidazolium dicyanamide,"reversible hydrogen bonds, PVA crystalline segments, hydrogen bonding, ion-dipole interactions, and other noncovalent interactions form a dynamic self-healing stretchable network"
Advanced N-Type Ionic Thermoelectric Cells Featuring Bidirectional Cationic Anchoring Strategy and REDOX Electrode,ADVANCED ENERGY MATERIALS,10.1002/aenm.202500584,2025,"The design of high-performance n-type ionic thermoelectric cells (i-TE cells) tailored for harvesting low-grade thermal energy presents significant challenges. In this study, an n-type i-TE cell exhibiting substantial negative thermopower and a high output energy density is developed by leveraging the synergistic interplay between thermal diffusion within an ionic hydrogel electrolyte and redox reactions at the electrode interface. Specifically, a gel network featuring dual positive groups is synthesized by cross-linking quaternized chitosan and guanidine molecules via glutaraldehyde, with thermal diffusion further enhanced by incorporating crown ether for complexation. Additionally, NiCo(CO3)(OH)(2), a material known for its high hydrophilicity, is utilized as the anode to facilitate rapid ion and electron transfer at the electrode interface. The integration of optimized thermal diffusion within polycationic electrolytes with electrode interface-enhanced ion/electron transport mechanisms significantly improves the sustained output performance and thermoelectric conversion efficiency of the i-TE cell. Notably, the thermopower (Seebeck coefficient) of this n-type i-TE cell achieves a value of -26.04 mV K-1, and its 2 h output energy density reached 1301.61 J m(-2) under a temperature difference (Delta T) of 15 K. These findings offer a novel design paradigm for high-performance n-type i-TE cell.","n-type ionic hydrogel electrolyte from quaternized chitosan and guanidine cross-linked by glutaraldehyde, with crown ether and NiCo(CO3)(OH)2 anode",dual positive groups provide bidirectional cationic anchoring; crown ether complexation enhances thermal diffusion; hydrophilic NiCo(CO3)(OH)2 electrode facilitates interfacial ion and electron transfer
Insight into the ionic thermoelectric effect and electrochemical energy storage of Portland cement,CONSTRUCTION AND BUILDING MATERIALS,10.1016/j.conbuildmat.2025.144173,2025,"The porous structure of Portland cement enables free ion diffusion. This study thoroughly explores its ionic thermoelectric properties, electrochemical energy storage performance, and the underlying mechanisms. When the pore solution contains high concentrations of OH- ions, these ions migrate toward the colder region under temperature gradients, imparting the cement-based material n-type thermoelectric behavior. As ion leaching time increases, the material changes from n-type to p-type. Optimization of pore structure in cement-based composites significantly enhances their ionic thermoelectric performance, with the engineered material demonstrating a Seebeck coefficient of 1.57 mV K- 1 and a power factor of 0.525 mu W m-1 K-2, both of which are higher than those of previously reported cementitious materials. Moreover, the interconnected porous structure provides sufficient super-macropores and highways for ion storage and transportation. The solid-state symmetric cement-based supercapacitor shows high energy density of 32.9 mu Wh cm- 2 and areal capacitance of 237.5 mF cm- 2, which can realize stable energy supply for thermal hygrometer. Modifying the pore structure of cement leads to a dual enhancement in its ionic thermoelectric performance and electrochemical energy storage. This work overcomes the conventional limitation of single structural functionality in building materials, providing a universal blueprint for developing net-zero energy building systems.",Portland cement/cement-based material with pore solution containing OH- ions,"OH- ions migrate toward the colder region under a temperature gradient, giving n-type behavior; ion leaching changes the material from n-type to p-type; optimized pore structure improves ion transport and storage"
High-performance ionic thermoelectric hydrogels via electrohydrodynamic printing for self-powered wearable sensors,COLLOIDS AND SURFACES A-PHYSICOCHEMICAL AND ENGINEERING ASPECTS,10.1016/j.colsurfa.2025.138182,2025,"Ionic thermoelectric hydrogels (i-TEHs) hold great promise for low-grade thermal energy harvesting and self-powered sensing, but their applications are limited by the trade-off between ionic conductivity and the Seebeck coefficient. A method combining electrohydrodynamic (EHD) printing technology and cyclic freeze-thaw processes was proposed to fabricate a polyvinyl alcohol/sodium carboxymethyl cellulose/sodium bis(trifluoromethylsulfonyl) imide (PVA/CMC-Na/NaTFSI) i-TEH for self-powered wearable sensors. I-TEH was constructed with an interpenetrating network of PVA and CMC-Na, using NaTFSI as the mobile ions to promote thermal diffusion. Ions in i-TEHs were uniformly distributed by EHD printing process, resulting in an ionic conductivity of 34.27 mS cm(-1), which is a 53.5 % increase compared to the traditional methods. The synergistic effect between ordered ions and Manning counterion condensation effect induced by the electronegative CMC-Na chain improves the selective ion migration capability of i-TEHs, achieving a high Seebeck coefficient of 14.39 mV K-1 (reference temperature of 25-40 degrees C, temperature difference of 10-15 K), which is a 24.6 % increase compared to the traditional method. The i-TEH-based self-powered sensor exhibits a gauge factor of 2.09 within the strain range of 150-200 % and fast response/recovery time (102/129 ms). The i-THE-based self-powered flexible sensor can effectively monitor human movements and handwriting recognition. The synergistic effect of ordered ion arrangement induced by EHD printing and Manning counterion condensation effect provides a feasible strategy for improving the TE performance of i-TEHs, which opens up a new approach for the preparation of self-powered flexible wearable electronic devices based on human body thermal energy.",PVA/CMC-Na/NaTFSI ionic thermoelectric hydrogel fabricated by electrohydrodynamic printing and freeze-thaw processing,"EHD printing produces ordered ion distribution; electronegative CMC-Na induces Manning counterion condensation, improving selective ion migration and Seebeck coefficient"
Pressure-enhanced thermopower of ionic thermoelectric gelatin for identifying materials with different thermal conductivities,NANO ENERGY,10.1016/j.nanoen.2025.111156,2025,"As the human body's most vital environmental interface, the skin integrates diverse sensory receptors enabling simultaneous perception of multiple stimuli through multisensory processing. However, the realization of multifunctional sensing system on robots or prosthetics remains a huge challenge. Here we report a multifunctional tactile sensor fabricated from ionic thermoelectric gelatin that achieves simultaneous pressure and temperature detection. The thermoelectric effect of this ionic thermoelectric gelatin is mainly achieved through the synergy of the thermodiffusion effects and the thermogalvanic effect of ions. In addition, by applying pressure, the thermoelectric effect of this ionic thermoelectric gelatin can be changed (the thermopower of the ionic thermoelectric gelatin increases from 1.21 mV/K to 1.67 mV/K, representing a 38 % increase), so as to enable the sensor to sense external forces. By comparing the thermoelectric effect driven by temperature difference and the thermoelectric effect driven by pressure-temperature difference, there is a difference in the voltage response time. This allows for the decoupling of signals at the backend with only a simple algorithm. Using this sensor, we achieved a 95.31 % accuracy rate in identifying different materials. The multifunctional tactile sensor can promote the development of robots and better assist the disabled in restoring their sensory abilities.",ionic thermoelectric gelatin tactile sensor,"thermoelectric response arises from synergy between ion thermodiffusion and thermogalvanic effects; applied pressure changes thermopower, enabling force-temperature decoupling"
Improved Ionic Thermoelectric Performance of Adhesive and Self-Healing Cationic High-Entropy Gel Thermocell,ANGEWANDTE CHEMIE-INTERNATIONAL EDITION,10.1002/anie.202511293,2025,"Gel thermocell can directly convert heat into electricity by ions as energy carriers, capable of low-grade heat harvesting. However, ionic thermoelectric performance, including ionic thermopower, output power density, and energy density, needs to be significantly improved to meet practical applications. To date, it still lacks an effective strategy to focus on gels to achieve the overall high performance. Herein, an adhesive and self-healing cationic high-entropy gel (CHEG) G-FeCN4-/3--K+-Na+-Li+-Gdm+-Cs+ in a multi-ion cooperative chemical environment has been designed by the interaction between multications and anions, improving the entropy change of redox reaction, exchange current density, and ionic conductivity, thereby achieving an overall high ionic thermoelectric performance. The CHEG thermocell using the synergy of thermogalvanic and thermodiffusion effects showed a total ionic thermopower of 41 mV K-1 with 2.3 mV K-1 for the former, and delivered a maximum output power density of 14.3 mW m-2 K-2 and an energy density of 4.5 J m-2 K-2. In addition, an ultrahigh maximum output power density of 4.13 mW m-2 K-2 was obtained in the CHEG device that was assembled by connecting four thermocells in series, which could realize electrocatalytic degradation of rhodamine B. This work demonstrates a feasible way to design high-performance ionic thermoelectric gels and provides a new application in water pollution treatments.",adhesive self-healing cationic high-entropy gel G-FeCN4-/3--K+-Na+-Li+-Gdm+-Cs+,"multication-anion interactions in a high-entropy gel improve redox reaction entropy change, exchange current density, and ionic conductivity; thermogalvanic and thermodiffusion effects jointly contribute"
Ionic thermoelectric performance of cement and its modifications,CASE STUDIES IN CONSTRUCTION MATERIALS,10.1016/j.cscm.2024.e04186,2025,"Ionic thermoelectric materials integrated into the concrete members of buildings have potential to generate electric energy utilizing thermal gradients. This paper investigates the effects of nickel foam (NF)-carbon nanotube (CNT) electrodes and the polyvinyl alcohol (PVA) hydrogel on the thermoelectric performance of hardened cement and evaluates the use of PVA as a charge carrier between the CNT electrodes and cement. The porosity of the cement samples was studied using micro-computed tomography. The results indicate that modifying the cement with PVA hydrogel increases capillary porosity while it reduces the Seebeck coefficient, overall strength, and capacitance. The increase of porosity observed to decrease the thermoelectric power. Pure cement samples without any modifications produced significant values up to 28 mV/K for the Seebeck coefficient, which can be explained by the diffusion of water inside the CNT nanochannels and its flow in cement microcracks and capillaries. These values pave the way for energy-efficient housing with increased grid independence.",hardened cement modified with nickel foam-carbon nanotube electrodes and PVA hydrogel,PVA hydrogel changes capillary porosity and charge transport; pure cement thermopower is attributed to water diffusion inside CNT nanochannels and cement microcracks/capillaries
"Biodegradable, ionic thermoelectric composites via self-assembly of dipeptides and deep eutectic solvents",ADVANCED COMPOSITES AND HYBRID MATERIALS,10.1007/s42114-025-01239-8,2025,"The growing demand for biodegradable conductive composites is driven by the need to mitigate electronic waste and advance bioelectronics for healthcare applications. Self-assembled peptide composites, particularly diphenylalanine (FF) derivatives, represent a promising class of materials for such electronics due to their inherent biodegradability and ease of hybridization with functional materials. However, the integration of ionic species with these peptides is often limited by the disruption of non-covalent interactions between FF derivatives. In this study, we developed biodegradable, ionic thermoelectric composites by co-assembling Fmoc-FF with deep eutectic solvents (DESs) composed of choline chloride (ChCl) and ethylene glycol (EG). Spectroscopic analyses revealed that Fmoc-FF formed eutectogels through pi-pi interactions between Fmoc groups, resulting in a highly porous colloidal network. The Fmoc-FF eutectogels exhibited an ionic conductivity of up to 47.5 mS center dot cm-1 and a Seebeck coefficient of 7.39 mV center dot K-1, making them suitable for heat harvesting. Additionally, they were entirely degraded within 48 h under proteolytic conditions, confirming their biodegradability. The eutectogels also displayed self-healing and shear-thinning behaviors, highlighting compatibility with additive manufacturing techniques for device integration.",Fmoc-FF/choline chloride/ethylene glycol deep-eutectic-solvent eutectogel,Fmoc-FF forms porous eutectogels through pi-pi interactions between Fmoc groups; deep eutectic solvent provides ionic conductivity while preserving biodegradable peptide network
Superior ionic thermoelectric performance enabled by lignocellulose channel reconstruction in all-wood gels,CHEMICAL ENGINEERING JOURNAL,10.1016/j.cej.2025.165667,2025,"Efficient ionic thermoelectric (i-TE) conversion relies on maximizing the thermal diffusion asymmetry between cations and anions. However, sustainable strategies for directing cation-selective thermodiffusion through structural engineering remain largely underexplored. Here, we report an all-wood ionic gel (RW i-TE) that achieves superior thermopower enabled by a lignocellulose channel reconstruction strategy within the wood cell wall. Partial dissolution and regeneration of delignified wood, followed by reintroduction of sodium lignosulfonate (Na:lignin) under hydrogen bond-disrupting conditions (NaOH and urea), enables molecular-level integration between dissociated cellulose and Na:lignin, while simultaneously inhibiting microfibril reassembly. The resulting reconstructed lignocellulose ion channels, enriched with surface negative charges and spatially confined fixed anions, promote rapid and selective cation migration driven by a temperature gradient. As a result, the optimized RW i-TE achieves a high thermopower (Si) of +39.1 mV K- 1 and an ionic figure of merit (zTi) of 1.68 at 50 % relative humidity, delivering an energy density of 68.75 J m- 2 over 2 h of discharging under a 5 K temperature gradient in generator mode. Moreover, this strategy is compatible with various woody and gramineous biomass sources, offering a renewable alternative to polymer-ionic liquid gels by enabling structureinduced ion confinement within regenerated lignocellulose matrices.","all-wood ionic gel from reconstructed lignocellulose channels with sodium lignosulfonate, NaOH, and urea",reconstructed lignocellulose ion channels enriched with negative charges and fixed anions promote rapid selective cation migration under a temperature gradient
Amine-functionalized lignin hydrogels for high-performance N-type ionic thermoelectric materials,GREEN CHEMISTRY,10.1039/d4gc06542e,2025,"Over the past decade, the escalating global energy crisis has necessitated innovative solutions for sustainable development. This study explores a novel approach to address this challenge by harnessing abundant and ubiquitous low-grade thermal energy for electricity generation. Here, we report an efficient method utilizing lignin, a byproduct of the paper and pulp industry, to develop high-performance ionic thermoelectric (i-TE) materials. This research demonstrates the transformation of lignin-based hydrogels from p-type to n-type materials through a green synthesis approach involving cross-linking and amine functionalization. The optimized functionalized lignin-based hydrogel when infiltrated with a 1 M KCl electrolyte, exhibits a negative ionic thermopower (-7.48 mV K-1) and high ionic conductivity (39.9 mS cm-1). These properties result in an exceptional power factor (223.52 mu W m-1 K-2) and a figure of merit (iZT) of (0.145), surpassing many existing state-of-the-art materials in sustainable n-type ionic thermoelectric performance. Our findings highlight the potential of functionalized hydrogels (n-type material) for low-grade waste energy harvesting. This work advances the performance of n-type i-TE materials and opens avenues for further practical applications in n-p type connected devices. These novel materials offer a promising pathway for self-powered flexible wearable electronics, marking a significant step towards sustainable energy solutions and energy storage devices for efficient utilization of low-grade thermal energy.",amine-functionalized lignin-based hydrogel infiltrated with 1 M KCl electrolyte,cross-linking and amine functionalization transform lignin hydrogel from p-type to n-type; KCl infiltration provides high ionic conductivity and negative thermopower
High-performance cryo-temperature ionic thermoelectric liquid cell developed through a eutectic solvent strategy,NATURE COMMUNICATIONS,10.1038/s41467-024-45432-7,2024,"Ionic thermoelectric (i-TE) liquid cells offer an environmentally friendly, cost effective, and easy-operation route to low-grade heat recovery. However, the lowest temperature is limited by the freezing temperature of the aqueous electrolyte. Applying a eutectic solvent strategy, we fabricate a high-performance cryo-temperature i-TE liquid cell. Formamide is used as a chaotic organic solvent that destroys the hydrogen bond network between water molecules, forming a deep eutectic solvent that enables the cell to operate near cryo temperatures (down to -35 degrees C). After synergistic optimization of the electrode and cell structure, the as-fabricated liquid i-TE cell with cold (-35 degrees C) and hot (70 degrees C) ends achieve a high power density (17.5 W m-2) and a large two-hour energy density (27 kJ m-2). In a prototype 25-cell module, the open-circuit voltage and short-circuit current are 6.9 V and 68 mA, respectively, and the maximum power is 131 mW. The anti-freezing ability and high output performance of the as-fabricated i-TE liquid cell system are requisites for applications in frigid regions. The authors make an ionic thermoelectric cell with a eutectic solvent of formamide that can operate at temperatures as low as -35 degrees C by applying hydrophilic and gold coated treatments to the electrode and introducing a thermal separator.",cryo-temperature ionic thermoelectric liquid cell using formamide/water eutectic solvent,"formamide disrupts the water hydrogen-bond network to form a deep eutectic solvent, enabling low-temperature operation; hydrophilic and gold-coated electrode treatments improve cell output"
Wearable ionogel fiber-based ionic thermoelectric device for low-grade human body heat harvesting,CHEMICAL ENGINEERING JOURNAL,10.1016/j.cej.2024.149784,2024,"Wearable fiber-based thermoelectric generators (TEGs) with high thermoelectric (TE) performance, mechanical property and wearing comfort are urgently needed for low-grade human body heat harvesting. To get a high thermovoltage, a wearable ionogel fiber-based ionic thermoelectric device is designed and prepared in this study. To synergistically enhance the ionic conductivity and ionic Seebeck coefficient, ethanol and sodium bis(trifluoromethylsulfonyl)imide (NaTFSI) are added into the poly (vinylidene fluoride-co-hexafluoropropylene)/1ethyl-3-methylimidazolium dicyanamide (PVDF-HFP/EMIM:DCA, PH/ED) ionogel to improve the ionic mobility and enhance the diffusion difference between cations and anions. The morphology, structure, transmittance, crystallization, rheological property, mechanical and thermoelectric performances are analyzed, and then a mechanism for the performance enhancement is proposed. After the modification, high ionic conductivity, ionic Seebeck coefficient and ionic power factor of 17.5 mS/cm, 22.9 mV/K, 870.26 mu W/mK2 are obtained for the PH/ED-ethanol-NaTFSI (PH/ED-E-NaTFSI) ionogel at RH 70 %, much higher than those of the pristine PH/ED ionogel. Meanwhile, the tensile stress of the ionogel fiber is significantly enhanced to 18.15 MPa from 0.19 MPa of PH/ED-E-NaTFSI ionogel film. Then, a wearable ionogel fiber-based wristband with synergistically improved TE performance, mechanical property and wearing comfort is prepared by a weaving process. When wearing the i-TE wristband (5-legs) at room temperature (Delta T = 2.7 K), an obviously high thermovoltage of 119.133 mV is generated, indicating its great potential as wearable energy supply devices.",PVDF-HFP/EMIM:DCA ionogel fiber modified with ethanol and NaTFSI,"ethanol and NaTFSI improve ionic mobility and enhance diffusion difference between cations and anions, increasing ionic conductivity and Seebeck coefficient"
Ultra-high performance of ionic thermoelectric-electrochemical gel cells for harvesting low grade heat,ENERGY & ENVIRONMENTAL SCIENCE,10.1039/d4ee01150c,2024,"Gel-based ionic thermoelectric (i-TE) conversion systems have attracted more attention to harvest energy from ambient waste heat to power sensors in IoT systems, due to their high ionic thermopower, cost-effectiveness, and environmental friendliness. However, their thermoelectric performance, particularly output power density, remains low, hindering their further application. To date, there is still a lack of an effective strategy to reverse this serious situation. Herein, we originally designed an ionic thermoelectric-electrochemical (i-TE-EC) cell by combining two asymmetric gels into a double sandwich structure, resulting in high thermoelectric performance. By tailoring gel compositions, including the concentration and ratio of redox couples as well as additive contents, a maximum output power density Pmax/(Delta T)2 of 10.0 mW m-2 K-2, a cell ionic thermopower of 5.2 mV K-1, and an energy density of 3.4 J m-2 K-2 in two hours were obtained at 313 K for the i-TE-EC cell Gp | G-m/n FeCN4-/3- | Gp | G-x/y I-/I3--z CF3SO3K | Gp (m/n = 0.175/0.025 M, x/y = 0.10/0.05 M, z = 0.4 M). Moreover, Pmax/(Delta T)2 increased to a higher value of 20.5 mW m-2 K-2 for the i-TE-EC cell using a CEM as a built-in electrode. A gel-device assembled by nine single i-TE-EC cells connected in series generated a voltage of 1.55 V and a high Pmax/(Delta T)2 of 5.2 mW m-2 K-2 at 313 K and Delta T = 5 K. This work provides a promising route for improving the gel-based thermoelectric performance, available for other energy conversion systems. An ionic thermoelectric-electrochemical (i-TE-EC) cell constructed using asymmetric gels shows ultra-high thermoelectric performance.","ionic thermoelectric-electrochemical cell using asymmetric gels with FeCN4-/3-, I-/I3-, and CF3SO3K",tailoring asymmetric gel compositions and redox-couple ratios improves thermoelectric-electrochemical conversion; built-in CEM further increases output power density
