Repository: Ian010529/knowledge-reflection

> **2026-09-23 项目整理说明**：本目录整体属于旧阶段工作区，当前研究入口见 [项目根目录 README](../README.md)。下面标为“当前”“最终”“优先”的内容均为当时的历史状态，不能作为现行流程或已验收结果。原始表和溯源记录仍保留原位置。53 个 TIFF 已无损压缩归档，PNG/PDF/SVG 保留，恢复方法见 [整理记录](../archive/cleanup_20260923/README.md)。

# iTE & TG working files

> **当前有效主线（2026-08-04）**：`cleanroom_abstract_pair_layer/`。
> `final_concept_layer/`、`task_typed_concept_layer/`、
> `ite_tg_complementarity/` 与 `pair_projection/` 的发现/排序结果已撤回，
> 因为审计发现人工规则被当成 observed evidence，且 P0337 被加入原摘要没有的
> `entropy`、`redox chemistry`、`photothermal` 节点。旧目录仅保留作错误溯源，
> 禁止回灌到新流程。

整理时间：2026-07-27

File: iTE-TG/source_tables/iTE2_first711_material_mechanism.csv (part 1 of 33)
文章名,期刊名,DOI,年份,摘要,材料,机制
Synthesis of Sb2Se3 and Bi2Se3 Nanoparticles in Ionic Liquids at Low Temperatures and Solid State Structure of [C4C1Im]3[BiCl6],ZEITSCHRIFT FUR ANORGANISCHE UND ALLGEMEINE CHEMIE,10.1002/zaac.201600325,2017,"Crystalline Sb2Se3 nanoparticles were prepared by reaction of SbCl3 with (Et3Si)(2)Se in the presence of oleylamine (OA) in the ionic liquid [C(4)C(1)Im]Cl, whereas the reaction of (Et3Si)(2)Se with [C(4)C(1)Im](3)[BiCl6] (1), which was obtained from the reaction of BiCl3 with [C(4)C(1)Im]Cl and structurally characterized by single-crystal X-ray diffraction, yielded Bi-rich Bi2Se3 nanoparticles. In contrast, the reaction of the reactive IL [C(4)C(1)Im](3)[Bi3I12] with (Et3Si)(2)Se in the presence of oleylamine in [C(4)C(1)Im]I gave phase-pure Bi2Se3 nanoparticles. The chemical composition of the nanoparticles was investigated by EDX, while possible surface contaminations were studied by XPS and IR spectroscopy. The morphology of the nanoparticles was studied by SEM and TEM.","Sb2Se3 nanoparticles, Bi2Se3 nanoparticles, [C4C1Im]Cl, [C4C1Im]3[BiCl6], [C4C1Im]3[Bi3I12], [C4C1Im]I, SbCl3, BiCl3, (Et3Si)2Se, and oleylamine",ionic-liquid precursor chemistry controls chalcogenide nanoparticle formation; reactive bismuth chloro/iodo imidazolium salts direct Bi2Se3 phase purity and composition
"Guest-framework interaction in type I inorganic clathrates with promising thermoelectric properties:: On the ionic versus neutral nature of the alkaline-earth metal guest a in A8Ga16Ge30 (A = Sr, Ba)",CHEMISTRY-A EUROPEAN JOURNAL,10.1002/chem.200304837,2003,"Periodic density functional calculations using pseudopotentials and a local basis set were performed on the type I clathrates A(8)Ga(16)Ge(30) (A = Sr, Ba). Both are known to show promising thermoelectric properties. Ab initio wave functions were analyzed within the framework of the quantum theory of atoms in molecules. This enabled us to analyze both the charge transfer and bonding properties of the clathrate from a rigorous quantum mechanical viewpoint. The Ba and Sr centers were found to be largely ionic (charge: ca. + 1.7e) both in the smaller 20-atom and in the larger 24-atom cages, consistent with a Zintl-phase view of these type I clathrates. The assertion that the Sr atoms in the different cages have similar oxidation states is shown to be consistent with multiwavelength diffraction experiments on Sr8Ga16Ge30; while the assertion of ionicity of the Sr center is supported by the observation that the adsorption edge lies close to that previously found in the Sr K-edge XANES spectra of Sr(OH)(2) . 8 H2O. As such, this work contradicts previous experimental and theoretical studies that claim that the guest atoms are neutral. We show that the discrepancy is related to the definitions used for electron transfer. Definitions based on electron displacement (rearrangement) in space, as in previous works, do not account for the variation in shape and volume of the atomic catchment regions upon change in the number and average locations of the particles in the system. Eventually, such definitions lead to underestimation of charge transfer. The large binding energy found in earlier work for Ba and Sr in these materials is found to be consistent with a simple picture of charge transfer from the guest to the frame. Preliminary investigations on a clathrate of perfect stoichiometry appear to rule out any important relationship between the observed increase in the thermoelectric figure of merit with increasing external pressure and host-guest charge transfer.",type-I clathrates Sr8Ga16Ge30 and Ba8Ga16Ge30,Sr/Ba guests are largely ionic Zintl donors to the Ga-Ge framework; guest-framework charge transfer and cage binding underlie thermoelectric clathrate behavior
Rattler Site Selectivity and Covalency Effects in Type-I Clathrates,JOURNAL OF THE PHYSICAL SOCIETY OF JAPAN,10.7566/JPSJ.82.014703,2013,"Type-I germanium clathrates comprised of Ga/Ge tetrakaidecahedra and dodecahedra cages that host alkaline earth atoms exemplify the properties of good thermoelectrics where the guest-atom anharmonic vibrations play a major role. However, while the host lattice-guest atom interaction is essential for this class of materials it is at the same time difficult to investigate due to the random Ga/Ge site occupation in the host lattice. In the present Ga-71 NMR study of Sr8Ga16Ge30 and Ba8Ga16Ge30 samples we extract different Ga crystallographic site contributions from otherwise complex NMR spectra by exploring differences in their spin-lattice relaxation rates. Such approach opens a unique possibility for a site-selective study that directly proves non-negligible interaction of the anisotropic rattling motions of endohedral Sr with Ga atoms occupying the specific 24k sites of larger tetrakaidecahedral cages. This interaction affects electron-phonon coupling and modifies the local chemical environment-possibly even through weak covalent bonding of Sr to the cage. Our results are thus in agreement with claims that the conventional picture of purely ionic interactions between the rattling guest atoms and the cage is only approximate and that covalent effects should be taken into account in clathrates or similar thermoelectric cage materials.",type-I clathrates Sr8Ga16Ge30 and Ba8Ga16Ge30 with Ga/Ge cages and alkaline-earth guests,site-selective Ga NMR shows Sr rattling couples to specific 24k Ga sites; weak covalent guest-cage effects modify electron-phonon coupling beyond a purely ionic model
Electrodeposition of stoichiometric bismuth telluride Bi2Te3 using a piperidinium ionic liquid binary mixture,ELECTROCHIMICA ACTA,10.1016/j.electacta.2014.06.036,2014,"In this paper, we report the electrodeposition of stoichiometric Bi2Te3 compound using an ionic liquid binary mixture: 1-ethyl-1-octyl-piperidinium bis(trifluoromethylsulfonyl)imide: 1-ethyl-1-octyl-piperidinium bromide (EOPipTFSI:EOPipBr 95:5 (mol%)). The use of this mixture allows to reach a higher solubility of Bi(III) and Te(IV) precursors compared to pure EOPipTFSI ionic liquid in which Te(IV) salts are not soluble. Moreover, this electrolyte presents an extended cathodic stability, allowing the study of electrochemical processes that occur at high cathodic potential values. A detailed voltammetric study of electrochemical systems was performed for electrolytes containing different [Bi(III)]/[Te(IV)] ratio, allowing the attribution of cathodic signals to electrochemical processes. Experimental conditions leading to the deposition of stoichiometric Bi2Te3 were then determined by varying deposition potential and electrolyte composition, using potentiostatic experiments followed by XRD and SEM-EDX analysis. By varying the concentration of precursors in the electrolyte, mirror-like coatings, adherent and homogeneous, were obtained. Electroplated Bi2Te3 presents n-type conductivity with a Seebeck coefficient equal to -70 mu VK-1 and an electrical resistivity of 133 mu Omega m. (C) 2014 Elsevier Ltd. All rights reserved.",Bi2Te3 electrodeposited from EOPipTFSI:EOPipBr 95:5 piperidinium ionic-liquid mixture with Bi(III) and Te(IV) precursors,binary ionic liquid increases Bi/Te precursor solubility and cathodic stability; deposition potential and precursor ratio yield stoichiometric n-type Bi2Te3 coatings
"Thallium-based iodo-perovskites TlMI3 (M = Ca, Sr) for optoelectronic and thermoelectric applications: A DFT investigation",JOURNAL OF PHYSICS AND CHEMISTRY OF SOLIDS,10.1016/j.jpcs.2026.113796,2026,"In this work, we present a comprehensive density functional theory (DFT) investigation of thallium-based novel iodo-perovskites TlMI3 (M = Ca, Sr), focusing on their structural, elastic, electronic, optical, thermodynamic, bonding, phonon, and thermoelectric characteristics. Calculations were performed using the GGA-PBEsol functional within the CASTEP framework, while thermoelectric and electronic properties were analyzed via the BoltzTraP2 code in WIEN2k. Structural stability was confirmed by negative formation energies, and the Born-Huang criteria validated mechanical stability. The optimized lattice parameters (6.02 & Aring; for TlCaI3 and 6.28 & Aring; for TlSrI3) are consistent with reported isostructural compounds. Phonon dispersion curves exhibit no imaginary frequencies, indicating vibrational stability at the Gamma point. Both compounds are indirect semiconductors with band gaps in the 2.5-2.6 eV range, and I-5p orbitals for both perovskites at EF show the maximum density of states (DOS) across PBEsol and HSE06 functionals. Charge density mapping and Mulliken population indicate mixed ionic-covalent bondings, while elastic moduli and ductility indices confirm their ductile nature in the cubic Pm 3 m phase. Optical properties show low reflectance, high conductivity, and strong absorption across the visible spectrum, suggesting excellent potential for optoelectronic and photovoltaic applications. Thermodynamic parameters were further examined under varying temperature and pressure that showed reliable stability trends. Thermoelectric calculations yielded promising ZT values of 0.81 for TlCaI3 and 0.88 for TlSrI3 at 100 K, demonstrating their suitability for low-temperature thermoelectric applications. To the best of our knowledge, this is the first detailed theoretical report on Tl-based Iodo-perovskites, that provides valuable insights into their multifunctional properties and highlights their potential for future device integration.",TlCaI3 and TlSrI3 thallium iodo-perovskites,"mixed ionic-covalent bonding, indirect band gaps, I-5p dominated states, visible absorption, and Boltzmann transport give low-temperature thermoelectric/optoelectronic potential"
Carbon Nanotube/Biomolecule Composite Yarn for Wearable Thermoelectric Applications,ACS APPLIED ENERGY MATERIALS,10.1021/acsaem.2c00142,2022,"In this work, yarn made of a hybrid material of carbon nanotubes (CNTs) and artificial biomolecules is created for the wearable thermoelectric (TE) module. Among the limited methods due to the sensitivity of proteins, the co-use of the ionic liquid and polymeric surfactant with the dialysis method is found to be effective for the dispersion of the CNT/biomolecule composite with a low CNT loss rate and high coverage by biomolecules on the CNT. This new method improved the TE performance by decreasing the bundle diameter of the CNT/C-Dps nanocomposite and better tensile strength. The incorporation of a biomolecule, in particular, significantly reduced the thermal conductivity of CNT yarns, demonstrating that the hybrid composite is advantageous for wearable device applications. This method also outperformed the conventional dispersion against the pristine CNT yarn (without protein), demonstrating the application's generality. Finally, a low-density testing of the TE module using the CNT/ biomolecule composite is demonstrated, exhibiting the output power of 4.37 mu W m(-2) with a thermoelectric voltage of 4.5 mV at a temperature difference of 20 K. The output power density and voltage can be easily increased 500-fold by increasing the density of the yarn and the number of series connections. This study proposes a practical method for producing an environment-friendly CNT/biomolecule hybrid yarn, which has the potential to be useful in future wearable TE applications.",carbon nanotube/artificial biomolecule composite yarns including CNT/C-Dps nanocomposite dispersed with ionic liquid and polymeric surfactant,"ionic-liquid/surfactant dialysis improves CNT-biomolecule dispersion and protein coverage, reducing CNT bundle size and thermal conductivity while preserving wearable TE output"
Scaling Relations for Ionic and Thermal Transport in the Na+ Ionic Conductor Na3PS4,ACS MATERIALS LETTERS,10.1021/acsmaterialslett.2c00846,2022,"Solid-state Na+ and Li+ batteries are promising energy storage technologies, suggesting increased operational safety due to the replacement of the flammable organic electrolyte with a nonflammable solid-electrolyte, leading to a significant advantage over conventional battery systems. While the thermal properties of conventional battery systems are studied extensively, the thermal properties of solid-state batteries and their components often remain elusive, and, consequently, not much is known about thermal runaway in solid systems. Moreover, these battery systems are often composed of complex multiphase components, e.g., the cathode composite consisting of solid electrolyte, active material, coatings and additives, which are of significant importance for their performance. Consequently, modeling of the thermal and ionic transport properties of such multiphase components is of tremendous interest. An often-neglected fact is that porosity has an additional influence on their transport. In order to shed light onto some of these issues, both the thermal conductivity and the ionic conductivity of the model ionic conductor Na3PS4 are characterized as a function of porosity and evaluated using the Bruggemann model of the (differential) effective medium theory. It is found that the Bruggemann power-law (tortuosity factor) describing the density dependence differs significantly between thermal and ionic conductivity. This is unexpected within the current paradigm of the effective medium theory and motivates further study. Moreover, it is confirmed that Na3PS4, despite its relatively simple crystal structure, has an astonishingly low thermal conductivity, comparable to common thermoelectric materials and thermal barrier coatings, which can be explained by the diffusive nature of thermal transport by so-called diffusons rather than the usually known phonon transport.",Na3PS4 Na+ solid ionic conductor with controlled porosity,porosity affects ionic and thermal conductivity with different Bruggemann scaling; diffusive thermal transport by diffusons explains ultralow thermal conductivity
Influence of interfacial structure on bonding strength and thermoelectric transport properties of Cu6Sn5/Cu interface,SURFACES AND INTERFACES,10.1016/j.surfin.2022.102027,2022,"The bonding strength, electrical conductivity and thermal conductivity of Cu6Sn5/Cu interface with different interfacial structures, including Cu6Sn5 (001)/Cu (110) interface, Cu6Sn5 (110)/Cu (001) interface and Cu6Sn5 (110)/Cu (111) interface, were investigated by using density functional theory and semi-classical Boltzmann transport theory. The results indicate that, the chemical bonds were generated on the three interfaces, and maximum charge densities of Cu6Sn5 (001)/Cu (110) interface, Cu6Sn5 (110)/Cu (001) interface and Cu6Sn5 (110)/Cu (111) interface are 1.24 e/?,3, 2.51 e/?,3 and 2.43 e/?,3, respectively. This result leads that the bonding strength, electrical conductivity and thermal conductivity of Cu6Sn5 (001)/Cu (110) interface are all lower than the other two interfaces. Moreover, the interfacial chemical bonds exhibit ionic characteristic and covalence characteristic simultaneously. Both ionic characteristic and covalence characteristic of Cu6Sn5 (110)/Cu (001) interface are stronger than Cu6Sn5 (110)/Cu (111) interface. Therefore, although the charge densities on Cu6Sn5 (110)/Cu (001) interface and Cu6Sn5 (110)/Cu (111) interface are similar, the electron localization of Cu6Sn5 (110)/Cu (001) interface is much stronger, leading to the smaller number of free electrons. Therefore, the result that electrical conductivity and thermal conductivity of Cu6Sn5 (110)/Cu (001) interface are 1.48 times and 1.56 times those of Cu6Sn5 (110)/Cu (111) interface was achieved.","Cu6Sn5/Cu interfaces: Cu6Sn5(001)/Cu(110), Cu6Sn5(110)/Cu(001), and Cu6Sn5(110)/Cu(111)","interfacial bonds with mixed ionic/covalent character determine bonding strength, electron localization, electrical conductivity, and thermal conductivity"
Ionic Liquid Designed for PEDOT:PSS Conductivity Enhancement,JOURNAL OF THE AMERICAN CHEMICAL SOCIETY,10.1021/jacs.7b10306,2018,"Poly-3,4-ethylenedioxythiophene:polystyrenesulfonate (PEDOT:PSS) is a water-processable conducting polymer with promise for use in transparent flexible electrodes and thermoelectric devices, but its conductivity is not satisfactory. Its low conductivity is attributed to the formation of hydrophilic/insulating PSS outer layers encapsulating the conducting/hydrophobic p-doped PEDOT cores. Recently a significant conductivity enhancement has been achieved by adding ionic liquid (IL). It is believed that ion exchange between PEDOT:PSS and IL components helps PEDOT to decouple from PSS and to grow into large-scale conducting domains, but the exact mechanism is still under debate. Here we show through free energy calculations using density functional theory on a minimal model that the most efficient IL pairs are the least tightly bound ones with the lowest binding energies, which would lead to the most efficient ion exchange with PEDOT:PSS. This spontaneous ion exchange followed by nanophase segregation between PEDOT and PSS, with formation of a x-stacked PEDOT aggregate decorated by IL anions, is also supported by molecular dynamics performed on larger PEDOT:PSS models in solution. We also show that the most efficient IL anions would sustain the highest amount of charge carriers uniformly distributed along the PEDOT backbone to further enhance the conductivity, providing that they remain in the PEDOT domain after the ion exchange. Hence, our design principle is that the high-performance IL should induce not only an efficient ion exchange with PEDOT:PSS to improve the PEDOT morphology (to increase mobility) but also a uniform high-level p-doping of PEDOT (to enhance intrinsic conductivity). Based on this principle, a promising (electron-withdrawing, but bulky, soft, and hydrophobic) new IL pair is proposed.","PEDOT:PSS treated with ionic liquids, including designed weakly bound IL ion pairs","spontaneous ion exchange decouples PEDOT from PSS, drives PEDOT/PSS nanophase segregation, and leaves IL anions supporting uniform p-doping for high conductivity"
Hermetic sealing of MEMS including lateral feedthroughs and room-temperature anodic bonding,JOURNAL OF MICROMECHANICS AND MICROENGINEERING,10.1088/1361-6439/aab86f,2018,"This paper reports on a method for hermetic sensor housing including lateral feedthroughs and room-temperature anodic bonding. The planarisation of the lateral feedthroughs, essential for the purpose of hermetic sealing, is realised by means of an etch-back process of (PE) CVD silicon dioxide combined with an additional spin-on glass (SOG) layer. The quality of the planarisation technique with regard to the main process variables is evaluated by FIB and tactile measurements. It is proven that 3D surfaces, represented here by the wiring and feedthrough layer, can be planarised almost completely. The applied bonding process features thin-films of a highly ionic conductive glass, enabling anodic bonding at unique conditions (room temperature and low applied voltages in order of 100 V). The general applicability of the packaging method is demonstrated with a setup of encapsulated, commercially available thermoelectric radiation sensors, which are used for the verification of the hermeticity of the setup as well.","MEMS packages with lateral feedthroughs, PECVD SiO2, spin-on glass, and highly ionic conductive glass thin films",planarized feedthroughs plus ionic-glass thin films enable room-temperature low-voltage anodic bonding for hermetic thermoelectric sensor encapsulation
"Theoretical investigations of structural, electronic, optical and thermoelectric properties of oxide halide perovskite ACoO3 (A=Nd, Pr or La)",SOLID STATE COMMUNICATIONS,10.1016/j.ssc.2022.114684,2022,"Perovskite oxides have emerged as promising alternatives for photovoltaic devices due to their astonishing optoelectronic properties. Nevertheless, a density functional theory study was performed on the electronic, optical, and thermoelectric properties of ACoO(3) (A = Nd, Pr, and La) by TB-mBJ potentials. Based on the optimized structures, the observed results show that studied compounds display p-type semiconductor behavior with a bandgap of 1.95 eV, 1.08 eV, and 1.57 eV respectively. Hence, spherical charge density contours illustrate the ionic character of Nd/Pr/La/Co and O. The optical spectra are reported and discussed, the maximum absorption intensity for the LaCoO3 is ~& nbsp;20 x 10(4) cm around 400 nm. Furthermore, the figure of merit, the electrical and thermal conductivity of each compound are investigated by applying Boltzmann transport theory, the high mobility of carriers enhances the Seebeck coefficient and electrical conductivity of ACoO(3) (A = Nd, Pr, and La) materials. Our finding results make these materials favorable candidates for photovoltaic applications.","oxide perovskites NdCoO3, PrCoO3, and LaCoO3","ionic Nd/Pr/La/Co-O character, p-type semiconducting gaps, optical absorption, and high carrier mobility support photovoltaic and thermoelectric behavior"
First-Principles Study on the Tensile Properties and Failure Mechanism of the CoSb3/Ti Interface,JOURNAL OF ELECTRONIC MATERIALS,10.1007/s11664-017-5930-x,2018,"The mechanical properties of the CoSb3/Ti interface play a critical role in the application of thermoelectric devices. To understand the failure mechanism of the CoSb3(001)/Ti(010) interface, we investigated its response during tensile deformations by first-principles calculations. By comparison with the result between the perfect interface and the interface after atomic migration, we find that the atomic migration at the interface has an obvious influence on the mechanical properties. The tensile tests indicate the ideal tensile stress of the CoSb3/Ti interface after atomic migration decreases by about 8.1% as compared to that of the perfect one. The failure mechanism of the perfect CoSb3/Ti interface is different from that of the migrated CoSb3/Ti interface. For the perfect CoSb3/Ti interface, the breakage of the Co-Sb bond leads to the failure of the system. For the CoSb3/Ti interface after atomic migration, the breakage of the Sb-Sb bond leads to the failure of the system. This is mainly because the new ionic Ti-Sb bonds make the electrons redistributed and weaken the stiffness of the Co-Sb bonds.",CoSb3(001)/Ti(010) thermoelectric interface,"atomic migration creates ionic Ti-Sb bonds that redistribute electrons, weaken Co-Sb stiffness, and switch tensile failure from Co-Sb to Sb-Sb bond breaking"
Manipulating Thermal Conductivity by Interfacial Modification of Misfit-Layered Cobaltites Ca3Co4O9,JOURNAL OF ELECTRONIC MATERIALS,10.1007/s11664-015-3938-7,2016,"The phonon thermal conductivities of misfit-layered Ca3Co4O9, Sr3Co4O9, and Ba3Co4O9 were calculated using the perturbed molecular dynamics method to clarify the impact of lattice misfit on the phonon thermal conduction in misfit-layered cobaltites. Substitution of Sr and Ba for Ca substantially modified the magnitude of the lattice misfit between the CoO2 and rock salt (RS) layers, because of the different ionic radii, increasing overall phonon thermal conductivity. Further analyses with intentionally changed atomic masses of Ca, Sr, or Ba revealed that smaller ionic radius at the Ca site in the RS layer, instead of heavier atomic mass, is a critical factor suppressing the overall thermal conductivity of Ca3Co4O9, since it determines not only the magnitude of lattice misfit but also the dynamic interference between the two layers, which governs the phonon thermal conduction in the CoO2 and RS layers. This concept was demonstrated for Sr-doped Ca3Co4O9 as an example of atomistic manipulation for better thermoelectric properties. Phonon thermal conductivities not only in the RS layer but also in the CoO2 layer were reduced by the substitution of Sr for Ca. These results provide another strategy to improve the thermal conductivity of this class of misfit cobaltites, that is, to control the thermal conductivity of the CoO2 layer responsible for electronic and thermal conductivity by atomistic manipulation in the RS layer adjacent to the CoO2 layer.","misfit-layered cobaltites Ca3Co4O9, Sr3Co4O9, Ba3Co4O9, and Sr-doped Ca3Co4O9","A-site ionic radius changes rock-salt/CoO2 lattice misfit and interlayer dynamic interference, controlling phonon thermal conductivity"
"Thermal transport in Ag8TS6 (T = Si, Ge, Sn) argyrodites: an integrated experimental, quantum-chemical, and computational modelling study",JOURNAL OF MATERIALS CHEMISTRY A,10.1039/d5ta08709k,2026,"Argyrodite-type Ag-based sulfides combine exceptionally low lattice thermal and high ionic conductivity, making them promising candidates for thermoelectric and solid-state energy applications. In this work, we studied Ag8TS6 (T = Si, Ge, Sn) argyrodite family by combining chemical-bonding analysis, lattice vibrational properties simulation, and experimental measurements to investigate their structural and thermal transport properties. Furthermore, we propose a two-channel lattice-dynamics model based on Gr & uuml;neisen-derived phonon lifetimes and compare it to an approach using machine-learned interatomic potentials. Both approaches are able to predict thermal conductivity in agreement with experimental lattice thermal conductivities along the whole temperature range, highlighting their potential suitability for future high-throughput predictions. Our findings also reveal a relationship between bond heterogeneity arising from weakly bonded Ag+ ions and occupied antibonding states in Ag-S and Ag-Ag interactions and strong anharmonicity, including large Gr & uuml;neisen parameters, and low sound velocities, which are responsible for the low lattice thermal conductivity of Ag8SnS6, Ag8GeS6, and Ag8SiS6. We furthermore show that thermal and ionic conductivities in all three compounds are independent of each other and can likely be tuned individually.","Ag8TS6 argyrodites with T = Si, Ge, Sn, including Ag8SiS6, Ag8GeS6, and Ag8SnS6","weakly bonded Ag+ ions, Ag-S/Ag-Ag antibonding states, and strong anharmonicity produce low sound velocity and ultralow lattice thermal conductivity independent of ionic conductivity"
Closely Packed Polypyrroles via Ionic Cross-Linking: Correlation of Molecular Structure-Morphology-Thermoelectric Properties,ACS APPLIED MATERIALS & INTERFACES,10.1021/acsami.9b17009,2020,"A series of ionically interconnected polypyrrole (PPy) films are fabricated through two-monomer-connected-precursor polymerization by varying diacid linkers, thereby significantly influencing the crystalline morphology and electrical properties. The structure obtained using 1,5-napthalenedisulfonic acid (PPy-Nap) as a fused aromatic linker exhibits a higher electrical conductivity (similar to 78 S cm(-1)) than that (6.7 S cm(-1)) without a linker (PPy-ref). Cryogenic conductivity measurements reveal that the percolation carrier transport barrier of PPy-Nap is significantly smaller than that of PPy-ref, and the calculated carrier mobility of PPy-Nap is similar to 5 times higher compared to PPy-ref. The carrier transport characteristics show a good agreement with morphological data by 2D grazing-incidence X-ray scattering. All PPys have similar doped charge carrier concentrations and, thus, similar Seebeck coefficients (5-8 mu V K-1) but very different electrical conductivities. Consequently, PPy-Nap exhibits a higher power factor than that of PPy-ref (0.21 vs 0.043 mu W m(-1) K-2). The results show that the trade-off relationship between the Seebeck coefficient and electrical conductivity can be overcome by improving crystalline morphology and carrier transport. Thus, both the electrical conductivities and thermoelectric power factors can be improved with maintaining the Seebeck coefficients by enhancing the ordered conductive domains and carrier mobility while maintaining the doping level.","ionically interconnected polypyrrole films using diacid linkers, especially PPy-Nap with 1,5-naphthalenedisulfonic acid","ionic cross-linking improves crystalline morphology and ordered conductive domains, lowering carrier-transport barriers while maintaining doping level and Seebeck coefficient"
"Investigation of the electronic, structural, optical and thermoelectric properties of ternary chalcopyrite ACuS2(A=Al, Ga and In): Ab initio study",OPTIK,10.1016/j.ijleo.2022.169077,2022,"In the present work, the structural, electronic, optical and thermoelectric properties of the ternary chalcopyrite compounds defined by ACuS(2)(A=Al, Ga, In) has been performed by density functional theory (DFT) combined with Boltzmann transport theory. Based on the generalized gradient (GGA) approach, the stability accompanied with the structural parameters of the studied structure compounds was evaluated. Furthermore, modified Becke-Johnson exchange potential (TB-mBJ) was adopted for the exchange correlation potential in order to prove the electronic and optical features of ACuS(2)(A=Al, Ga and In). The plotted density of state, band structure, distribution charge density of the ACuS(2)(A=Al, Ga and In) component, with dielectric function, reflectivity, Seebeck coefficients, electrical and thermal conductivity are obtained and discussed. Our result reveal, for electronic properties, that all components exhibit p-type semiconductor with direct band gap, with 1.51 eV for GaCuS2. The chemical bonding analysis shows the presence of ionic bonding between Al/In/Ga and S. The calculated dielectric function and the absorption coefficient indicate that InCuS2 followed by GaCuS2 display an excellent absorption in the visible range with low reflectivity. The evaluated results are in excellent agreement with available experimental and theoretical data. The physical properties of the novel ACuS(2) (A=Al, Ga and In) compound show promising candidate toward photovoltaic, optoelectronic and thermoelectric device.","ternary chalcopyrites AlCuS2, GaCuS2, and InCuS2","ionic A-S bonding, direct p-type semiconducting gaps, visible absorption, and Boltzmann transport support photovoltaic, optoelectronic, and thermoelectric use"
"Disorder-controlled superionicity drives anomalous negative thermal expansion, phonon engineering, and device reliability in thermoelectric β-Cu2Se",JOURNAL OF MATERIALS CHEMISTRY A,10.1039/d6ta03737b,2026,"Superionic conductors are a class of materials in which crystalline order is coupled with liquid-like ionic motion, producing an extreme anharmonic beta-Cu2Se lattice. Such a dynamic disorder in beta-Cu2Se confers exceptional thermoelectric performance, yet its resulting lattice stability across the monoclinic (C2/c) to cubic (Fm (3) over barm) transition remains largely unexplored. Here, we reveal the origin of anisotropic negative thermal expansion (NTE) in Gd-Te double-substituted beta-Cu2Se through combined in situ high-temperature X-ray diffraction and dilatometry. Aberration-corrected STEM resolves heterogeneous strain fields responsible for the macroscopic contraction, while ab initio molecular dynamics further shows that dopant-induced local pinning modifies Cu diffusion and redistributes the vibrational spectral weight toward low-energy anharmonic modes. This electron-phonon decoupling suppresses lattice thermal conductivity and yields a peak thermoelectric figure of merit zT of 2.02 at 977 K. A prototype module delivers 83 mW at Delta T = 670 K. These results establish disorder-engineered superionicity as a route to controlling lattice thermodynamics and transport in phase-change materials.",Gd-Te double-substituted beta-Cu2Se superionic thermoelectric,"dopant-induced local pinning modifies Cu diffusion and low-energy anharmonic modes, producing anisotropic negative thermal expansion, lower lattice thermal conductivity, and high zT"
VOLTAMMETRIC AND IMPEDANCE STUDIES OF ELECTRODEPOSITION OF Te AND ITS BINARY COMPOUNDS WITH Bi AND Sb USING CHOLINE CHLORIDE - UREA BASED ELECTROLYTE,CHALCOGENIDE LETTERS,,2009,"Cyclic voltammetry and AC impedance techniques were used to investigate electrode processes of Te, Bi, and Sb ions (introduced as TeO2, Bi2O3, SbCl3 precursors) on Pt electrode in a ionic liquid consisting in choline chloride - urea ( 1: 2 moles) eutectic as electrolyte. The concentrations (mM) of precursors in the experiments were: 10.91 TeO2, 5.42 Bi2O3 + 5.45 TeO2, and 3.62 SbCl3 + 7.27 TeO2, respectively. The working temperature was kept constant at 80 degrees C. Cyclic voltammograms showed redox couples corresponding to cathodic deposition and anodic dissolution of Te, Bi-Te or Sb-Te. Their cathodic peak currents increase with square root of scan rate, thus proving a diffusive controlled electrode process for all systems. The processes of Te deposition, as well as BiTe and SbTe co-deposition, were also evidenced by electrochemical impedance spectroscopy (Nyquist and Bode diagrams) performed in the same conditions of concentration and temperature.","Te, BiTe, and SbTe electrodeposited from choline chloride-urea eutectic containing TeO2, Bi2O3, and SbCl3",diffusion-controlled Te deposition and BiTe/SbTe co-deposition are governed by redox processes in the ionic-liquid eutectic electrolyte
Improvement of hotspot cooling in confinement space by corona discharge induced ionic wind,INTERNATIONAL JOURNAL OF THERMAL SCIENCES,10.1016/j.ijthermalsci.2021.107087,2021,"Hotspot cooling is a significant problem in the thermal management of electronic devices. With device dimension scaling down, the dissipation space becomes more and more confined making hotspot cooling challenged. However, effective solutions are limited. In this study, the feasibility of hotspot cooling by ionic wind in confined space is justified. It is demonstrated that the hotspot in a confined channel can be suppressed effectively by ionic wind, which cannot be achieved by conventional pressure-driven flow even with a large Reynolds number. The underlying physics is revealed by the secondary vortices. The cooling strategies for a single hotspot and multiple hotspots are proposed. There exists strong interplay between the secondary corona jet and the bulk flow. Coupled mechanisms (impingement effect, barrier effect, and entrance effect) are explained to design a suitable electrode configuration for single hotspot cooling. However, the design strategy for single hotspot cannot be directly used for multiple hotspots and a new design concept of intensify electrode pair is proposed. It is also found that partial ground configuration is suitable for a single hotspot, while entire ground is better for multiple hotspots. This work provides a potential means for hotspot cooling of electronic devices in confined space.",corona-discharge ionic-wind cooling system in confined channels,ionic wind generates secondary vortices and coupled impingement/barrier/entrance effects that suppress hotspots in confined electronic-device spaces
Cost-effective n-type liquid flow thermocells with giant ionic thermopower and power density through solvation entropy engineering for low-grade heat harvesting,CHEMICAL ENGINEERING JOURNAL,10.1016/j.cej.2025.168815,2025,"Ionic thermocells (iTCs) with high ionic thermopower are promising for low-grade waste heat harvesting. The integration of p-n type iTCs in series would be inevitably required for sufficient voltage output. However, ionic thermopower (Si) and power density (P-max/Delta T-2) of n-type iTCs are fairly lower due to the limitation of redox reaction kinetics and ionic transport processes, and cannot match with the advanced p-type iTCs, significantly restricting their amplification. Herein, we demonstrated a cost-effective n-type liquid flow thermocells (LiTCs) with giant ionic thermopower and power density through solvation entropy engineering. The n-type LiTCs consisted of a Y-shaped channel with the separate oxidant and reductant flow alone. During the mixing process of separate FeCl3 and FeCl2 electrolytes flow alone, it can significantly degrade the complexes of Fe(H2O)5Cl(2)(+), and thus increase ionic kinetics and redox solvation entropy induced by the interaction of Fe3+ and water molecules. The Siof LiTCs can be dramatically boosted from +1 to +50.5 mV K-1 at the separate 0.01 mol L-1 FeCl3 and FeCl2 electrolytes flow, which is 38.8 times larger than that of typical n-type iTCs. The Pmax/Delta T-2 and Carnotrelative efficiency can reach the highest of 16.4 mW m(-2) K-2 and 4.4 %, much larger than the previous records. As a consequence, the ionic thermoelectric device comprised of 6 n-p type LiTCs is constructed and can output a continuous and reliable voltage of 1.7 V at 20 K temperature difference. The n-type LiTCs with a competitive cost-performance metric (1.06 $ W-1) present a promising for the practical application.",n-type Y-channel liquid-flow thermocells with separate FeCl3 and FeCl2 electrolytes,"mixing degrades Fe(H2O)5Cl2+ complexes and increases Fe3+-water redox solvation entropy/ionic kinetics, boosting n-type ionic thermopower and power density"
Convective couplings and thermal diffusion in ionic liquids,JOURNAL DE CHIMIE PHYSIQUE ET DE PHYSICO-CHIMIE BIOLOGIQUE,10.1051/jcp:1999197,1999,"We have performed thermal diffusion measurements of the molten mixture Agl/KI by a thermoelectric method in microgravity, these ones being disturbed on Earth by the free convection. These experiments have left unanswered questions and we have planned new measurements in space using an optical method, in order to check the hydrodynamical regime of the liquid during the diffusion. We have hence performed Earth experiments with a high viscosity mixture (LiCl, water) to assess the feasibility of these measurements.",molten AgI/KI mixture and high-viscosity LiCl-water mixture,thermal diffusion in ionic liquids is measured by thermoelectric/optical methods; microgravity suppresses free convection that disturbs ion diffusion
