Repository: Ian010529/knowledge-reflection

> **2026-09-23 项目整理说明**：本目录整体属于旧阶段工作区，当前研究入口见 [项目根目录 README](../README.md)。下面标为“当前”“最终”“优先”的内容均为当时的历史状态，不能作为现行流程或已验收结果。原始表和溯源记录仍保留原位置。53 个 TIFF 已无损压缩归档，PNG/PDF/SVG 保留，恢复方法见 [整理记录](../archive/cleanup_20260923/README.md)。

# iTE & TG working files

> **当前有效主线（2026-08-04）**：`cleanroom_abstract_pair_layer/`。
> `final_concept_layer/`、`task_typed_concept_layer/`、
> `ite_tg_complementarity/` 与 `pair_projection/` 的发现/排序结果已撤回，
> 因为审计发现人工规则被当成 observed evidence，且 P0337 被加入原摘要没有的
> `entropy`、`redox chemistry`、`photothermal` 节点。旧目录仅保留作错误溯源，
> 禁止回灌到新流程。

整理时间：2026-07-27

File: iTE-TG/tmp/pdfs/reviews/csr2026_power_supply_ionic_te.txt (part 1 of 11)
Chem Soc Rev
                                                                                                                       Published on 18 February 2026
    REVIEW ARTICLE                                                                                                           Licence and permissions


                                          Pushing ionic thermoelectrics toward power
                                          supply applications: origins, advances, challenges,
Cite this: Chem. Soc. Rev., 2026,
55, 3303                                  and future directions
                                          Menghan Shang,a Tingting Sun,*b Liuqi Cao,                            a
                                                                                                                    Huiru Zhao,a Lianjun Wang                 *ac
                                          and Wan Jiang *ad

                                          The emerging ionic thermoelectrics (i-TEs) have been positioned as compelling candidates for low-grade
                                          heat harvesting owing to their ultrahigh thermopower, mechanical flexibility, environmental compatibility, and
                                          low cost. The past five years have witnessed the rapid advancement of i-TEs, yet their inherent inability to
                                          transport ions through an external circuit fundamentally limits sustained and stable power output, presenting
                                          the key bottleneck for practical applications. Figuring out the road traveled and the road forward for pushing
                                          i-TEs toward continuous power generation is urgent. This review aims to systematically sort out the
                                          advancement of i-TEs along the central theme of ‘‘sustainable power generation’’, across four representative
                                          paradigms—thermodiﬀusion, thermogalvanic, coupled thermodiﬀusion–thermogalvanic, and ion–electron
                                          hybrid systems. Their basic theories, operating mechanisms, material compositions, and advances in material
                                          design strategies and device engineering approaches, which collectively govern energy conversion perfor-
                                          mance and output stability/sustainability, are comprehensively and deeply discussed. Particular emphasis is
                                          placed on the development of i-TEs capable of generating continuous and reliable power output, tackling
                                          key scientific and technological challenges toward sustainable operation. Furthermore, this review highlights
Received 14th November 2025               recent advances and emerging opportunities in the applications of i-TE-generated electrical energy, including
DOI: 10.1039/d5cs01175b                   power supply, self-powered sensing, biomedical monitoring, and therapy. Finally, this review outlines critical
                                          challenges, design principles, and interdisciplinary directions for guiding the rational development of durable,
rsc.li/chem-soc-rev                       efficient, and practical ionic thermoelectric technologies.




a
  State Key Laboratory of Advanced Fiber Materials, College of Materials Science and Engineering, Donghua University, Shanghai 201620, China
b
  Shanghai Engineering Research Center of Nano-Biomaterials and Regenerative Medicine, College of Biological Science and Medical Engineering, Donghua University,
  Shanghai 201620, China. E-mail: tingtingsun@dhu.edu.cn
c
  Engineering Research Center of Advanced Glasses Manufacturing Technology, Ministry of Education, Donghua University, Shanghai 201620, China.
  E-mail: wanglj@dhu.edu.cn
d
  Institute of Functional Materials, Donghua University, Shanghai 201620, China. E-mail: wanjiang@dhu.edu.cnd




                                        Menghan Shang is currently pursu-                                                     Tingting Sun is a lecturer of the
                                        ing a doctoral degree at the College                                                  College of Biological Science and
                                        of Materials Science and Enginee-                                                     Medical Engineering, Donghua
                                        ring, Donghua University. Her                                                         University. She obtained her PhD
                                        research focuses on the prepara-                                                      degree from Donghua University in
                                        tion of flexible ion thermoelectric                                                   2023. Her research interests are
                                        fiber materials and devices, includ-                                                  wearable thermoelectric materials
                                        ing ion thermocapacitors and                                                          and devices, including thermo-
                                        thermogalvanic cells.                                                                 electric fibers and textiles, flexible
                                                                                                                              thermoelectric films, ionic thermo-
                                                                                                                              electrics, and smart devices.


       Menghan Shang                                                                           Tingting Sun



This journal is © The Royal Society of Chemistry 2026                                                         Chem. Soc. Rev., 2026, 55, 3303–3379 | 3303
Review Article                                                                                                          Chem Soc Rev


1. Introduction                                                        gradients.14,15 Furthermore, i-TEs exhibit exceptional flexibility,
                                                                       environmental tolerance, biocompatibility, and low-cost; these
A nearly two-thirds of energy from fossil-fuel combustion,             features open opportunities for their applications in flexible
industrial manufacturing, and transportation is dissipated as          electronics, wearable devices, and low-grade thermal energy
low-temperature waste heat, which not only results in poor             harvesting.16–18
energy eﬃciency but also intensifies environmental and climatic           Driven by these unique advantages, i-TE research has grown
pressures.1–3 In addition, natural and biological systems—such         rapidly in recent years. As shown in Fig. 1b, publications on
as geothermal flux and human metabolic heat—continuously               i-TEs have increased steadily from 2010 to 2024, and since 2021,
release low-grade thermal energy, together constituting a signif-      their proportion within the thermoelectric community has
icant portion of global energy loss.4–6 The recovery of low-grade      remained above 12%. Through continuous material innova-
heat thereby is essential for achieving sustainable energy             tion, the thermopower of thermodiﬀusion i-TEs materials has
utilization.7,8 Thermoelectrics (TE) technology, which enables         reached 89.6 mV K1,19 while the power density in thermo-
the direct conversion of heat into electricity without mechanical      galvanic cells has reached 35.2 mW m2 K2.20 Notably, proto-
parts through temperature-gradient-driven carrier transport,           type devices capable of charging mobile phones have already
demonstrates significant promise for harvesting the low-grade          been demonstrated, highlighting the remarkable practical
heat (Fig. 1a).9–11                                                    potential of i-TEs.21 However, the inherent inability to transport
    Ionic thermoelectrics (i-TEs) have recently emerged as a promis-   ions through an electrical circuit limits continuous and stable
ing branch of thermoelectric research for low-grade heat               power generation, posing a fundamental bottleneck for
harvesting.12,13 Unlike traditional electronic thermoelectrics that    practical applications of i-TEs. In addition, the relatively high
rely on electron transport, i-TEs generate thermovoltage through       internal resistance of ionic systems remains a major obstacle to
temperature-gradient-driven ion migration coupled with interfacial     achieving higher power density and output stability compared
redox reactions. Their ionic thermopower is typically several orders   with electronic thermoelectrics. Therefore, how to push i-TEs
of magnitude higher than those of electronic systems, enabling         toward practical power supply constitutes a pressing challenge
substantial voltage output even under minimal temperature              that demands immediate solutions.



                                 Liuqi Cao is currently pursuing a                                      Huiru Zhao is currently a doctoral
                                 doctoral degree at the College of                                      candidate at the College of Mater-
                                 Materials Science and Engineering,                                     ials Science and Engineering,
                                 Donghua University. His research                                       Donghua University. Her research
                                 focuses on the preparation of                                          is centered on carbon nanotube-
                                 flexible ion thermoelectric fiber                                      based thermoelectric materials
                                 materials and devices, including                                       and the construction of three-
                                 ion thermocapacitors and thermo-                                       dimensional thermoelectric devices.
                                 galvanic cells.




          Liuqi Cao                                                             Huiru Zhao




                                 Lianjun Wang is a professor at                                         Wan Jiang is a professor at the
                                 the College of Materials Science                                       College of Materials Science and
                                 and     Engineering,    Donghua                                        Engineering, Donghua University.
                                 University. He obtained his PhD                                        He obtained his PhD degree from
                                 degree from the Dalian University                                      Tohoku University in 1994. Prof.
                                 of Technology in 2002. Prof.                                           Jiang’s research focuses on
                                 Wang’s research focuses on                                             thermoelectric materials and
                                 thermoelectric materials and                                           devices, structural ceramics and
                                 devices, optical functional glass                                      ceramic matrix composites, and
                                 and ceramic materials, and                                             electromagnetic wave absorbing
                                 electromagnetic wave absorbing                                         materials.
                                 materials.
       Lianjun Wang                                                             Wan Jiang



3304 | Chem. Soc. Rev., 2026, 55, 3303–3379                                          This journal is © The Royal Society of Chemistry 2026
Chem Soc Rev                                                                                                                            Review Article




Fig. 1 Background of low-grade thermal energy recovery and the visualized roadmap for the development of i-TEs. (a) Schematic showing the source
distribution of low-grade thermal energy (e.g., industrial waste heat and ambient heat) and the corresponding thermoelectric conversion technologies.
(b) Publication count statistics (2015–2024) for the topics of ‘‘thermoelectrics’’ and ‘‘ionic thermoelectrics’’, respectively. Data were retrieved from the
Web of Science Core Collection database. (c) ThemeRiver visualization revealing the evolving research trends of i-TEs, generated based on the analysis of
published i-TE-related articles (data source: Fig. 1b). (d) Evolutionary roadmap of representative i-TE systems toward stable high-power output. The
subfigures above the timeline correspond to the periods 2010–2015. Reproduced with permission from ref. 22. Copyright 2011, AIP Publishing, 2016.
Reproduced with permission from ref. 23. Copyright 2016, RSC Publishing, 2019. Reproduced with permission from ref. 24. Copyright 2019, Springer
Nature, and 2020. Reproduced with permission from ref. 27. Copyright 2020, The American Association for the Advancement of Science, while those
below the timeline correspond to 2010–2015. Reproduced with permission from ref. 28. Copyright 2010, American Chemical Society, 2016. Reproduced
with permission from ref. 25. Copyright 2016, American Chemical Society, 2020. Reproduced with permission from ref. 26. Copyright 2020, Wiley-VCH
GmbH, and 2020. Reproduced with permission from ref. 21. Copyright 2020, The American Association for the Advancement of Science.


This journal is © The Royal Society of Chemistry 2026                                                 Chem. Soc. Rev., 2026, 55, 3303–3379 | 3305
Review Article                                                                                                          Chem Soc Rev

    To overcome these challenges, four representative systems          respective roles in enabling the evolution of ionic thermoelectric
have been developed in the field of i-TE: (1) thermodiﬀusion           devices from intermittent operation to quasi-continuous, and
systems that exploit the Soret eﬀect to induce ionic concentration     ultimately continuous, power output. Also, it provides a detailed
gradients; (2) thermogalvanic cells in which redox couples across      analysis of their theoretical foundations, material systems,
electrodes produce a voltage diﬀerence under a temperature             materials-level design strategies, device-level integration, and
gradient; (3) hybrid systems that integrate both eﬀects to enhance     interfacial engineering, which collectively govern energy conver-
output voltage and cycling stability; and (4) ion–electron hybrid      sion performance and output stability/sustainability. Finally, we
architectures, where electronic pathways are introduced to             outline key scientific challenges, design principles, and inter-
improve conductivity, power density, and operation durability.         disciplinary directions. This review aims to offer a coherent
Depending on their operation modes, they can be further cate-          roadmap from scientific understanding to practical deployment
gorized into intermittent thermodiffusion systems and steady-          for achieving the goal of continuous power supply.
state systems incorporating redox or ion–electron coupling
(Fig. 1c). From 2010 to 2024, thermodiffusion and redox-based
systems have dominated the research landscape of i-TEs. From           2. Fundamental principles and
the perspective of their development, early research on i-TEs          mechanisms
predominantly focused on liquid electrolytes. Bonetti et al.22 first
reported a high thermopower of 7 mV K1 in organic solutions,          2.1.   Thermodiﬀusion i-TEs
followed by Zhao et al.23 who enhanced it to 10 mV K1 using a             2.1.1. Soret eﬀect and intermittent output mode. The
poly(ethylene oxide) (PEO)–sodium hydroxide (NaOH) polymer             thermodiﬀusion eﬀect, originating from the classical Soret
electrolyte. To improve mechanical stability and ion selectivity,      phenomenon discovered in the 19th century,29 describes the
polymer gel matrices such as negatively charged cellulose were         spontaneous migration of ions under a temperature gradient
later introduced, where hydrogen bonding and electrostatic             (DT), resulting in the establishment of a concentration gradient
interactions amplified ionic mobility differences, increasing the      (Dc = c  StDT, where St  Std).30 When an ionic medium is
thermopower to 24 mV K1.24 Redox-based systems initially              subjected to a thermal field, ions with distinct thermodiﬀusion
emphasized concentration-gradient engineering. Zhou et al.25           coeﬃcients migrate at unequal rates, leading to an asymmetric
exploited supramolecular host–guest interactions in I3/I sys-        ion distribution along the temperature gradient. As illustrated
tems to achieve an effective thermopower of 2 mV K1, while Yu         in Fig. 2a, a temperature diﬀerence divides the electrolyte into
et al.21 incorporated guanidinium ions to induce thermorespon-         two regions: a dense ionic region near the cold side and a more
sive crystallization within the thermogalvanic cells, achieving a      dilute region with higher ionic mobility near the hot side. This
thermopower of 3.73 mV K1 and a power density of 6.86 W m2           asymmetric distribution gives rise to a gradient in electroche-
under a 50 K temperature difference. To overcome the intrinsic         mical potential, producing a measurable thermovoltage.31,32
limitations of single systems, coupled and hybrid systems were             The steady-state thermopower (Std = Df/DT) reflects ion
subsequently explored to achieve more efficient thermoelectric         migration polarity. Most ions are thermophobic, accumulating
conversion. In 2020, Cheng et al.26 introduced the first ion–          at the cold side: dominant cation accumulation yields positive
electron hybrid converter, effectively lowering internal resistance    thermopower (p-type), while dominant anion accumulation
and establishing the conceptual foundation for hybridized trans-       gives negative thermopower (n-type, Fig. 2b).30,32–35 Unlike
port. Subsequently, Han et al.27 creatively developed an i-TE gel      redox-based systems, thermodiffusion i-TEs operate without
that coupled thermodiffusion and thermogalvanic mechanisms,            charge transfer across electrodes. Instead, ions remain con-
achieving a thermopower of 17 mV K1 while sustaining contin-          fined to the electrolyte phase, where interfacial charge separa-
uous power generation, and laid the foundation for a systematic        tion generates potential differences in the absence of a closed
analysis of the carrier transport mechanism of i-TEs.                  electronic circuit.34
    As per the evolutionary roadmap of representative i-TE                 This operating principle is analogous to that of ionic ther-
systems toward stable high-power output illustrated in Fig. 1d,        mally chargeable capacitors (ITCCs),36 in which thermally
the field of i-TEs is now moved beyond fundamental material            induced ionic gradients serve as the basis for energy storage
and mechanism exploration to coupled carrier transport, inter-         and intermittent release (Fig. 2c). The charge–discharge process
facial chemistry control, and device-level optimization—driving        typically proceeds through four characteristic stages: (i) the
its transition from conceptual studies to practical low-grade          establishment of ionic concentration gradients under rT, gen-
heat recovery. Although several excellent reviews have been            erating a steady thermovoltage; (ii) upon connection to an
published, most focus on specific material classes, transport          external load, interfacial charge transfer induces a transient
mechanisms, or device configurations. Critically, a systematic         current until capacitor saturation, with voltage decay due to
perspective that traces the development of i-TEs through the           charge redistribution; (iii) removing the temperature gradient
central theme of sustainable power generation remains missing.         and disconnecting the external circuit induce partial relaxation
    To address this gap, this review organizes recent advances in      of the ionic distribution, often accompanied by the generation of
ionic thermoelectrics into four representative paradigms---thermo-     a reversed open-circuit potential due to residual interfacial
diﬀusion, thermogalvanic, coupled thermodiﬀusion–thermo-               charge separation; and (iv) reconnecting the load discharges
galvanic, and ion–electron hybrid systems—and discusses their          the stored energy until equilibrium.23



3306 | Chem. Soc. Rev., 2026, 55, 3303–3379                                          This journal is © The Royal Society of Chemistry 2026
Chem Soc Rev                                                                                                                   Review Article




Fig. 2 Basic principles and mechanism diagrams of the thermodiﬀusion eﬀect. (a) Schematic of ion concentration. (b) Mechanism diagram of
thermopower with distinct polarities. (c) Working principle of the thermodiﬀusion i-TE capacitor mode. (d) Working principle of the thermodiﬀusion
i-TE generator mode.



   Beyond intermittent capacitive behavior, thermodiﬀusion                where kB is the Boltzmann constant and T is the absolute
mechanisms have been extended toward thermodiﬀusion-                      temperature. The corresponding transport entropy is given by:
driven generators, which remain inherently intermittent. The                                                     
                                                                                                               Q
system relies on coupled charging–discharging processes: under                                            S^ ¼                              (2)
a constant temperature gradient, ions migrate to accumulate at                                                 T
interfaces, establishing a thermovoltage that is subsequently
                                                                             From a microscopic perspective, Ŝ characterizes the spatially
discharged through an external load (Fig. 2d). The inseparable
                                                                          nonuniform distribution of the local Gibbs free energy density
nature of charge and discharge results in gradual power decay,
                                                                          experienced by ions within a thermal field. More precisely, Ŝ is
limited energy storage, and cycling behavior dominated by rapid
                                                                          the temperature derivative of this local free energy, associated
self-discharge in the absence of active ion redistribution.24,34,37
                                                                          with ion migration in a non-equilibrium thermal field. This
   2.1.2. Microscopic mechanism of the Soret eﬀect. The
                                                                          quantity, later termed the Eastman entropy of transfer, thus
microscopic origin of thermodiﬀusion i-TEs can be explained
                                                                          reflects the intrinsic thermodynamic driving force governing
within the classical framework of thermodynamics. This model
                                                                          ion thermodiﬀusion.33
describes how the thermopower (Std) arises from the coupling
                                                                             Within the Onsager linear phenomenological framework,
between energy dissipation and entropy production in nonequili-
                                                                          the generalized ionic flux (Ji) under a temperature gradient can
brium transport processes. Within this context, two fundamental
                                                                          be expressed as a superposition of fluxes driven by concen-
parameters—transport heat (Q*) and migration entropy (Ŝ)—were
                                                                          tration, electric potential, and temperature gradients:27,40,41
introduced to characterize the energetic and entropic contribu-
tions of ionic migration under a temperature gradient.33,38,39                                                               
                                                                                                          zi e         Q
   The transport heat Q* represents the amount of heat carried                         Ji ¼ Di rni þ ni       rf þ ni i 2 rT               (3)
                                                                                                         kB T         kB T
by an ion during migration under a temperature gradient. Its
relationship to the thermodiﬀusion behavior described by the              where Di is the diﬀusion coeﬃcient, ni the ion concentration, zi
Soret eﬀect is expressed as:                                              the ionic valence, e the elementary charge, and f the potential.
                                                                          When the charge carriers are ions, the buildup of space charge
                                      Q                                  under rT induces an internal electric field, ensuring zero net
                             Std ¼                                (1)                                             P
                                     kB T 2                               current under open-circuit conditions ð qi Ji ¼ 0Þ. Under this



This journal is © The Royal Society of Chemistry 2026                                           Chem. Soc. Rev., 2026, 55, 3303–3379 | 3307
Review Article                                                                                                               Chem Soc Rev

quasi-equilibrium approximation, the standard thermopower            holistic energy conversion process, particularly in practical
per unit temperature diﬀerence is derived as:22,33,42                ITCC configurations.
                                                                         In addition to Std, evaluation of ionic conductivity (s) and
                         nþ zþ Dþ S^þ  n z D S^
                 Std ¼                                     (4)     thermal conductivity (k) remains central to assessing the overall
                          e z2þ nþ Dþ þ z2 n D
                                                                     performance of ITCCs. These parameters are typically determined
                                                                     via electrochemical impedance spectroscopy (EIS) and transient
   For symmetric electrolytes (n+ = n, |z+| = |z|), this expres-
                                                                     plane source (TPS) measurements, respectively.43 Although the
sion simplifies to:31
                                                                 classical thermoelectric figure of merit (ZT = S2sT/k)44 provides a
                            S^þ Dþ  S^ D                          benchmark for traditional thermoelectrics, it inadequately cap-
                    Std ¼                                    (5)
                               eðDþ þ D Þ                           tures the charge–discharge dynamics intrinsic to i-TEs. In ITCCs,
                                                                     thermopower generation is primarily governed by the Eastman
    Eqn (5) reveals that the polarity of thermopower depends on      entropy of ionic species, while ionic diffusion determines the rate
two key microscopic asymmetries: the diﬀerence in the entropy        of equilibration, giving rise to time-dependent voltage responses
of transfer (Ŝ+/Ŝ) and the ratio of diﬀusion coeﬃcients (D+/D)   intimately coupled to the thermal field. As a result, Std and ZT in
of cations and anions. Physically, this reflects the unequal         ionic systems should be interpreted within a dynamic rather than
energy–entropy coupling of oppositely charged species in             steady-state framework.45
response to thermal perturbation.                                        To better describe this coupling, a modified figure of merit
                                                 Di S^i
    Introducing the thermal mobility mTi ¼              and charge   that incorporates interfacial thermal conductance (GT), density
                                                  kB T
           q     qi Di                                               (r), and specific heat capacity (c) has been proposed:45
mobility mi ¼          , the thermopower can be reformulated as:30
                 kB T
                                                                                                     CStd 2 GT
                                mT  mT                                                      ZT ¼             T                     (7)
                           Std ¼ þ                           (6)                                       krc
                                mqþ þ mq
                                                                        This formulation recognizes the role of interfacial thermal
    This expression reveals the microscopic origin of Std, high-     transport but does not yet fully account for ionic migration
lighting that it fundamentally arises from the distinct thermo-      kinetics. To address this limitation, more recent models inte-
diﬀusion migration capabilities of cations and anions. In other      grate the eﬀects of ionic diﬀusion and discharge dynamics,
words, thermovoltage generation arises from the asymmetric           yielding a generalized expression:41
coupling of ionic heat and charge mobilities under a thermal
                                                                                                       CStd 2
gradient.                                                                                  ZT ¼                                      (8)
    2.1.3. Performance characterization parameters. A unified                                     K ðtch þ 3RL C Þ
theoretical framework of the intrinsic Std and its apparent          where K denotes the thermal conductivity, tch the thermal charging
response in ITCCs is yet to be established. Although Std is          time, and RL the external load resistance. This framework estab-
conventionally treated as an intrinsic material parameter            lishes a multiphysics coupling between charge accumulation,
reflecting the thermodiﬀusion migration diﬀerence between            energy dissipation, and dynamic heat transport, enabling a more
ionic species, accumulating evidence suggests that experimen-        accurate depiction of i-TE processes under operational conditions.
tally observed thermovoltages are often governed by interfacial          Quantitative assessment of energy conversion in ITCCs
processes occurring at the electrode–electrolyte interface rather    additionally requires evaluation of thermodynamic eﬃciency
than by bulk ion transport alone. During device operation,           (Z). Based on thermodynamic cycle analysis, a four-stage opera-
charge redistribution at the interface induces pronounced            tional model yields:36
variations in the electrical double layer (EDL), generating
                                                                                           DT            ZTi
thermovoltages through dynamic interfacial adsorption and                             Z¼                                             (9)
                                                                                           TH          10T 1     DT
desorption phenomena. Building on this understanding, sev-                                      2ZTi þ      ZTi
                                                                                                       TH    2   TH
eral kinetic models have been developed that attribute thermo-
electric response to the entropic changes associated with EDL           Subsequent refinements revealed an additional energy har-
modulation, thereby extending beyond the classical Soret effect      vesting pathway during the second stage, eﬀectively doubling
framework.34 This interfacial perspective provides a more com-       the theoretical upper limit of eﬃciency.46 Building upon this,
prehensive picture of ionic thermoelectric behavior, in which        Qian and co-workers proposed a corrected eﬃciency expression
electrode surface chemistry, ion–electrode affinity, and adsorp-     incorporating the Carnot eﬃciency (ZC) and Biot number (Bi),
tion kinetics collectively dictate the apparent Std.                 which characterizes interfacial thermal transport:41
    Experimental investigations further substantiate that the
                                                                                               ZT  TH             Zc
choice of electrode material significantly influences the mea-                          Z¼                                         (10)
                                                                                             2ZT  TH þ 1               2
sured Std. However, these variations primarily reflect structure–                                              1þ
                                                                                                                        Bi
function coupling within the device architecture, rather than
intrinsic material properties. Hence, while electrode-dependent         This correction highlights that heat exchange across inter-
results should not be regarded as direct measures of intrinsic       faces—rather than purely bulk properties—plays a decisive role
thermopower, they remain essential for understanding the             in determining overall conversion eﬃciency.



3308 | Chem. Soc. Rev., 2026, 55, 3303–3379                                        This journal is © The Royal Society of Chemistry 2026
Chem Soc Rev                                                                                                                 Review Article

   Beyond eﬃciency metrics, ITCC performance is often eval-          diﬀerential shift in electrode potentials and the emergence of
uated through its energy storage capacity (Ech), energy density      an open-circuit voltage (VOC); (iii) once the circuit is closed,
(Ed), and power density (Pd). The storage energy is given by:        electrons migrate from the hot (anodic) to the cold (cathodic)
                               1                                     electrode through the external load, whereas the ionic fluxes
                          Ech ¼ CVOC 2                     (11)      driven by thermodiﬀusion and concentration gradients restore
                               2
                                                                     local equilibrium, thus establishing a self-sustained redox cycle
where C denotes the equivalent capacitance and VOC the open-         for continuous power generation.35,52
circuit thermovoltage. This relationship reflects the ability of         The thermoelectric polarity, defined by the thermopower (Std),
the system to accumulate and store electrostatic energy              enables classification into p-type (Std o 0) or n-type (Std 4 0)
induced by a thermal gradient.36 The corresponding Ed and            systems. Representative p-type couples include hexacyano-
Pd are expressed as:47,48                                            ferrate(III)/(II) ([Fe(CN)6]3/4) and tetrabromoferrate(III)/(II)
                         Ð                                           ([FeBr4]2/), while classical n-type systems comprise iodide/
                       1 Vout Idt 1 Vout 2
                Pd ¼             ¼         dtDt          (12)        triiodide (I/I3), tris(2,2 0 -bipyridine)cobalt(III)/(II) ([Co(bpy)3]3+/2+,
                       A Dt        A Rload
                                                                     bpy = 2,20 -bipyridine), and transition-metal couples such as
                           ð             ð                           iron(III)/(II) (Fe3+/2+) and copper(II)/(I) (Cu2+/Cu).53–58 The thermo-
                         1              1 Vout 2
                  Ed ¼       Vout Idt ¼          dt        (13)      power of these systems typically ranges from several hundred to
                         A              A Rload
                                                                     over several thousand mV K1, depending on redox entropy,
where Vout is the Stage-II output voltage, Rload is the load         solvation structure, and electrode–electrolyte interactions.
resistance, A is the electrode cross-sectional area, and Dt is           Crucially, the eﬃciency and long-term stability of ITGCs are
the charging duration of Stage II. These metrics capture the         governed by the coupled dynamics of charge transfer kinetics,
dual energy harvesting and storage capabilities that distinguish     ionic transport, and thermal dissipation. The redox reactions must
ITCCs from conventional thermoelectric devices.                      remain highly reversible to prevent concentration polarization and
   Collectively, these performance characterization parameters       degradation of the active species. Furthermore, optimization of
reveal that ITCCs operate at the intersection of thermody-           the electrode interface—through nanostructuring, catalytic
namics, electrochemistry, and interfacial physics. The accurate      modification, or hydrophilic surface engineering—can substan-
determination and rational interpretation of Std, s, k, and          tially enhance charge-transfer rates and mitigate kinetic limita-
eﬃciency thus require not only precise measurement but also          tions, thereby improving steady-state output.
a deep understanding of interfacial phenomena and coupled                Unlike ITCCs, which exhibit intermittent voltage responses
transport processes. Establishing unified descriptors that           restricted by ionic equilibration, thermogalvanic systems inher-
bridge material-level parameters and device-level responses          ently decouple thermal driving forces from ion redistribution.
remains a critical challenge and a prerequisite for advancing        This fundamental distinction allows them to operate in a
i-TEs toward reliable, sustainable energy applications.              continuous output mode, oﬀering stable, self-sustaining power
                                                                     generation under constant DT conditions. Such continuous
2.2.   Thermogalvanic i-TEs                                          operation makes thermogalvanic cells particularly promising
