Repository: Ian010529/knowledge-reflection

> **2026-09-23 项目整理说明**：本目录整体属于旧阶段工作区，当前研究入口见 [项目根目录 README](../README.md)。下面标为“当前”“最终”“优先”的内容均为当时的历史状态，不能作为现行流程或已验收结果。原始表和溯源记录仍保留原位置。53 个 TIFF 已无损压缩归档，PNG/PDF/SVG 保留，恢复方法见 [整理记录](../archive/cleanup_20260923/README.md)。

# iTE & TG working files

> **当前有效主线（2026-08-04）**：`cleanroom_abstract_pair_layer/`。
> `final_concept_layer/`、`task_typed_concept_layer/`、
> `ite_tg_complementarity/` 与 `pair_projection/` 的发现/排序结果已撤回，
> 因为审计发现人工规则被当成 observed evidence，且 P0337 被加入原摘要没有的
> `entropy`、`redox chemistry`、`photothermal` 节点。旧目录仅保留作错误溯源，
> 禁止回灌到新流程。

整理时间：2026-07-27

File: iTE-TG/tmp/pdfs/reviews/csr2026_power_supply_ionic_te.txt (part 2 of 11)
Chem Soc Rev
   2.2.1. Thermogalvanic eﬀect and continuous output mode.           for low-grade waste-heat recovery. The thermogalvanic eﬀect
Distinct from the intermittent thermodiﬀusion mechanism, the         therefore represents a critical bridge between thermoelectricity
thermogalvanic eﬀect arises from the nonequilibrium electroche-      and electrochemical energy conversion, enabling scalable, flex-
mical response of redox-active systems under a temperature           ible, and sustainable heat-to-electricity transduction.33,59
gradient.49–51 When a redox couple undergoes a temperature               2.2.2. Microscopic mechanism of the thermogalvanic eﬀect.
differential across two electrodes, entropy-driven redox reactions   The Std of ITGCs serves as the fundamental descriptor of their
occur, accompanied by ion desolvation and resolvation processes      electromotive response to a temperature gradient and originates
(Fig. 3a). The resulting transport of electrochemical entropy        from the temperature dependence of the electrode potential as
induces a temperature-dependent shift in electrode potentials,       governed by the Nernst equation.60 For a reversible redox reaction
thereby generating a thermally driven potential difference. This     (voO + ne " vRR), the electrode potential (E) can be expressed as:
thermodynamic process, rooted in entropy transport through                                                      vO 
coupled redox and solvation dynamics, underpins the direct                                                RT    a
                                                                                              E ¼ E0 þ       ln O                          (14)
conversion of heat into electricity in ITGCs.                                                             nF    avRR
   In a typical ITGC configuration, two electrodes are separated
by an electrolyte containing redox-active species (e.g., A/B). The   where E0 is the standard electrode potential, ai = gi  [i] denotes
operation process can be described in three stages (Fig. 3b): (i)    the activity of species i, gi is the activity coeﬃcient, and [i] is the
under isothermal conditions, the system is at thermodynamic          concentration.
equilibrium, with identical electronic energies at both electro-        Diﬀerentiation of E with respect to temperature yields the
des and no current output in the external circuit; (ii) upon         general expression for the thermopower:
imposing a temperature gradient (DT), the hot electrode under-                                    vO             vO 
goes entropy-driven oxidation (e.g., A - B + e), while the cold                   dE dE 0   R    a       RT d     a
                                                                         Std ¼       ¼    þ   ln OvR   þ       ln O                      (15)
electrode favors the reduction (e.g., B + e - A), leading to a                    dT   dT nF     aR      nF dT    avRR



This journal is © The Royal Society of Chemistry 2026                                       Chem. Soc. Rev., 2026, 55, 3303–3379 | 3309
Review Article                                                                                                              Chem Soc Rev




Fig. 3 Basic principles and mechanism diagrams of thermogalvanic eﬀects and synergistic eﬀects. (a) Mechanism diagram of thermogalvanic eﬀects.
(b) Working mechanism schematic of thermogalvanic cells. (c) Intrinsic elements of key parameters. (d) Working mechanism schematic of the TREC.
(e) Working mode schematic of coupled thermodiﬀusion–thermogalvanic effects. (f) Schematic diagram of a three-electrode method test.


    The three resulting terms correspond to distinct physical            where DS represents solvation-structure contributions and DC
origins of the thermal electromotive response. The first term,           arises from concentration distributions.
 0                                                 0
  dE                                                  DSrc                   In most ITGCs, the Eastman entropy contribution is negli-
         , represents the standard entropy change           , reflect-
   dT                                                  nF                gible compared with the redox entropy change, allowing a (the
ing solvation-structure-related entropy. The second term accounts        temperature coeﬃcient of electrode potential) to approximate
for entropy deviations arising from the temperature dependence of        Std. However, in gelatin-based or ionic liquid systems, the
activity coeﬃcients, which are closely linked to ion–solvent inter-      thermodiﬀusion of redox species can introduce additional
actions and the dynamic restructuring of the solvation shell. The        potential gradients comparable in magnitude to the intrinsic
final term captures concentration-related contributions, including       a, thereby necessitating more rigorous experimental methodol-
the temperature dependence of ion distributions within the diffu-        ogies for accurate thermopower determination. In such cases,
sion layer. Overall, the first two terms in eqn (15) are directly        isothermal thermal polarization measurements using both a
associated with solvation structures, while the third term primarily     working and a calibrated reference electrode have been demon-
arises from concentration gradients.21,27,61                             strated as a reliable approach to decouple thermodiﬀusion
    For clarity, the total entropy can be grouped as:                    eﬀects from redox entropy contributions.27,42
                                                                             Overall, the thermopower of thermogalvanic cells reflects a
                                  DS þ DC                                coupled response of intrinsic redox thermodynamics, solvation
                          Std ¼                                (16)
                                    nF                                   entropy, and concentration-dependent entropic contributions.



3310 | Chem. Soc. Rev., 2026, 55, 3303–3379                                             This journal is © The Royal Society of Chemistry 2026
Chem Soc Rev                                                                                                                        Review Article

The precise balance among these factors governs the magni-             Notably, these apply to liquid-state i-TE devices. The geometrically
tude of Std, ultimately determining the energy conversion              normalized maximum power density is expressed as:
eﬃciency and operational stability of ITGCs. A comprehensive                                 Pmax                            A
understanding of these microscopic processes thus provides                                          2
                                                                                                        ¼ 0:25ðStd Þ2 seff                   (19)
                                                                                            ðDT Þ                            d
the theoretical foundation for rational design of redox couples
and electrolyte environments, enabling the development of              and can equivalently be derived from current–voltage measure-
next-generation ionic thermoelectric materials with optimized          ments as:
thermoelectric conversion characteristics.                                                       Pmax             Voc Isc
    2.2.3. Performance characterization parameters. The energy                                            2
                                                                                                              ¼                              (20)
                                                                                                ðDT Þ             ð2DT Þ2
conversion performance of ITGCs originates from the intricate
coupling between thermopower (Std), charge-transport dynamics,         where Voc and Isc are the open-circuit voltage and short-circuit
and heat conduction (Fig. 3c). The thermopower, governed by the        current, respectively.
partial molar entropy diﬀerence between redox species, defines the        The thermoelectric conversion eﬃciency (Z) is defined as the
open-circuit voltage and thus the thermodynamic driving force. In      ratio of the maximum electrical power output to the total
practical operation, however, the extractable electrical power is      heat input:
jointly constrained by charge-transport kinetics and thermal losses,                                          DT            Pmax
which together determine the attainable eﬃciency of the cell.62                           Pheat ¼ keff A         ;    Z¼                     (21)
                                                                                                               d            Pheat
    The charge-transport behavior is quantified by the eﬀective
electrical conductivity (seﬀ), which incorporates resistive con-          Since the absolute eﬃciency of thermogalvanic systems is
                                                                                                                               
tributions from the electrodes and the electrolyte. Typically, seﬀ                                                           DT
                                                                       typically far below the theoretical Carnot limit Zc ¼      , the
is limited by three distinct factors: (i) ohmic resistance arising                                                           Th
from electronic conduction in the electrodes and ionic migra-          relative Carnot eﬃciency (Zr) is often employed as a more
tion in the electrolyte; (ii) charge-transfer resistance due to        practical figure of merit:
interfacial activation barriers; and (iii) mass-transport resis-                                                   
                                                                                                                  DT
tance associated with concentration gradients and diﬀusion/                                        Pmax     keff A
                                                                                               Z                   d
convection. These resistive processes can be quantitatively                               Zr ¼ ¼                                (22)
                                                                                              Zc         DT=Th
resolved by EIS or dynamic current–voltage analysis.63
    Thermal transport is described by the eﬀective thermal                Substituting eqn (19) yields the widely adopted expression:
conductivity (keﬀ), which dictates the stability of the tempera-                                        0:25ðStd Þ2 seff
ture gradient. In contrast to solid-state thermoelectrics, liquid-                            Zr                        Th                  (23)
                                                                                                             keff
based electrolytes are highly susceptible to convective heat
transfer, often leading to overestimated apparent keﬀ values              This equation highlights the central design principle for ITGC
when transient methods (e.g., the hot-wire method) are applied.        optimization: achieving high thermopower and eﬃcient charge
Steady-state heat-flux approaches are more reliable, as they           transport while suppressing thermal leakage is indispensable for
more accurately reflect conductive transport by minimizing             improving energy-conversion eﬃciency. It also reveals that keﬀ not
convection artifacts. A typical configuration involves two paral-      only quantifies heat conduction but directly reflects irreversible
lel PMMA plates separated by a well-defined cavity filled with         thermal losses relative to the hot-side temperature.
electrolyte, where multilayer thermal insulation ensures quasi-           2.2.4. Thermal regenerative electrochemical cycle (TREC).
one-dimensional heat flow. Under such conditions, keﬀ can be           The thermal regenerative electrochemical cycle (TREC) represents
extracted from the steady-state heat-flux relation:21                  a closed-loop thermoelectrochemical strategy for converting low-
                                                                 grade heat into electricity through the intrinsic temperature
                   @T              @T             @T
              k1 A       ¼ keff A        ¼ k1 A               (17)     dependence of redox potentials. Unlike ITGCs, which produce a
                   @d 1            @d 2           @d 3                 steady voltage under a constant temperature gradient, the TREC
                                                                       operates through successive heating, charging, cooling, and dis-
   Alternatively, laser flash analysis (LFA) provides a complemen-     charging steps (Fig. 3d).66,67 The cell incorporates two redox
tary approach. In this method, thermal diﬀusivity (a)---representing   couples with opposite and relatively large temperature coeﬃcients
the rate of heat propagation—is obtained from the transient            as the cathode and anode, giving rise to a pronounced
temperature rise on the rear surface following a laser pulse.          temperature-dependent cell voltage characterized by acell = a+ 
Together with the specific heat capacity (c) determined by diﬀer-      a = DScell/nF, where DScell denotes the total entropy change of the
ential scanning calorimetry (DSC) and density (r) measured inde-
                                                                       overall redox reaction. By cyclically charging and discharging at
pendently, keﬀ can be calculated via:64                                distinct temperatures, the TREC eﬀectively converts thermal
                         keﬀ = a  c  r                     (18)      energy into electrical power.68
                                                                          A complete TREC cycle proceeds diﬀerently depending on
   The overall energy-conversion capability of ITGCs is typically      the sign of acell. When acell 4 0, the cell is first heated to a high
benchmarked using normalized maximum power density, thermo-            temperature (TH) and discharged, followed by cooling to a low
electric conversion eﬃciency, and relative Carnot eﬃciency.21,63,65    temperature (TL) under open-circuit conditions, where the



This journal is © The Royal Society of Chemistry 2026                                       Chem. Soc. Rev., 2026, 55, 3303–3379 | 3311
Review Article                                                                                                                Chem Soc Rev

open-circuit voltage decreases due to the positive acell. The cell          suﬀer from low thermopower and poor electrolyte stability
is then recharged at TL to restore the initial state of charge (Fig. 3d).   under thermal cycling. Achieving both high thermopower and
Conversely, for acell o 0, the process is reversed: the cell is first       sustained output therefore remains a persistent challenge in i-
cooled to TL and discharged, then heated to TH and recharged. In            TE design.
both cases, thermal modulation of the redox potentials shifts the               Recent eﬀorts have focused on coupling thermodiﬀusion and
charging curve below the discharging curve, enabling a net positive         thermogalvanic eﬀects to overcome these limitations.39,73–75 The
electrical output driven by the temperature-dependent voltage               introduction of redox couples such as [Fe(CN)6]3/4 enables
diﬀerence between the two states. The net electrical work is                dynamic ionic compensation under a temperature gradient: while
governed by kinetics, charge capacity, temperature coeﬃcient                concentration polarization develops via thermodiffusion, interfacial
and heat capacity of the system.67–69                                       redox reactions continuously replenish or consume ions, suppres-
    From an operational perspective, TREC systems can be                    sing charge buildup and mitigating voltage decay. This synergistic
further classified into two distinct modes: conventional TREC               coupling integrates the high thermopower and mechanical adapt-
configurations that require external electrical charging to com-            ability of thermodiffusion systems with the continuous operation
plete the regenerative cycle and emerging self-sustained TREC               of thermogalvanic cells. Consequently, such hybrid architectures
architectures in which electrolyte regeneration is thermally                represent a promising pathway toward quasi-continuous, durable,
driven and intrinsically coupled with power generation.                     and efficient ionic thermoelectric energy conversion.
Although the TREC shares its redox foundation with thermo-                      2.3.2. Basic working mechanism. The coupling between
galvanic systems, its mode of operation is fundamentally diﬀer-             thermodiﬀusion and thermogalvanic eﬀects gives rise to a
ent. Whereas ITGCs directly convert a steady temperature                    quasi-continuous operating mode that proceeds through three
gradient into continuous electrical output, the TREC relies on              interrelated stages (Fig. 3e). In the first stage, a temperature
cyclic temperature modulation to achieve periodic energy con-               gradient drives thermodiﬀusion of ion providers (e.g., K+ and
version. This diﬀerence endows the TREC with distinctive                    Cl), whose diﬀerent mobilities lead to interfacial charge accu-
thermodynamic reversibility but also limits conventional con-               mulation and the formation of an internal electric field oriented
figurations to intermittent operation. To overcome this, Pole-              from the cold to the hot side. Simultaneously, the redox couples
tayev et al.70 developed a dual-flow-battery TREC configuration             (e.g., [Fe(CN)6]3/4) undergo temperature-dependent potential
in which one cell acted as a galvanic power generator while the             shifts: oxidation at the hot electrode lowers the Gibbs free
other simultaneously regenerated the electrolyte. The circula-              energy and elevates its potential, whereas reduction at the cold
tion of electrolytes between the two cells sustained a potential            electrode produces the opposite eﬀect. These two processes act
diﬀerence and enabled continuous power generation. Building                 cooperatively, and the combined thermodiﬀusion and redox
on this concept, Tian et al.71 realized a self-sustained TREC flow          contributions result in progressive voltage accumulation until
battery (TREC-FB) incorporating two redox couples, K3Fe(CN)6/               dynamic equilibrium is achieved.
K4Fe(CN)6 and I2/KI. By optimizing the redox kinetics with                      During the second stage, discharge occurs as electrons flow
guanidinium (Gdm+) and inorganic ions, a high thermopower                   from the hot to the cold electrode. The output current consists
of 3.6 mV K1 and a peak power density of 1.4 W m2 were                    of both non-faradaic capacitive contributions from ion migra-
achieved. Moreover, the implementation of a CRIS ion-selective              tion and faradaic redox currents, thereby enabling direct con-
membrane eﬀectively suppressed iodine crossover, ensuring                   version of the temperature gradient into electrical energy.
stable operation for over 36 hours within the 25–65 1C range                    In the third stage, once the temperature gradient is removed
and demonstrating outstanding thermal stability and adapt-                  and the device is short-circuited, the redox species diﬀuse back
ability. Recently, Wang et al.72 reported a series of charging-free         to the electrodes to replenish the consumed ions, while ion
TREC systems based on composite Prussian blue analogues and                 providers redistribute within the electrolyte. This relaxation
matched redox couples that exhibit high temperature coeffi-                 process reestablishes electrochemical equilibrium and restores
cients for heat-to-electricity conversion, further exemplifying the         the open-circuit voltage, thereby regenerating the system for
self-sustained TREC mode.                                                   subsequent operation.27,76,77
    Despite these advances, the practical deployment of TREC                    This cooperative thermodiﬀusion–thermogalvanic mecha-
systems in compact, continuously operating, and intermittently              nism effectively integrates the high thermopower of diffusion-
heated environments remains an open challenge.                              driven systems with the sustained output of redox-based
                                                                            devices. Nevertheless, repeated cycling inevitably leads to elec-
2.3.   Coupled thermodiﬀusion–thermogalvanic i-TEs                          trode polarization and gradual voltage decay. Periodic cancella-
   2.3.1. Synergistic eﬀects and quasi-continuous output                    tion of the temperature gradient, combined with short-circuit
mode. i-TE systems governed by a single mechanism are often                 relaxation, mitigates polarization and maintains operational
limited by intrinsic trade-oﬀs among thermopower, stability,                stability.27,42,78 Recent advances have further addressed these
and output continuity. Thermodiﬀusion i-TEs, driven by the                  intrinsic limitations by integrating thermodiffusion with rever-
Soret eﬀect, oﬀer high thermopower and mechanical integrity                 sible electrode-based redox reactions,79 forming closed-loop
and exhibit intermittent, capacitor-like behavior that leads to             architectures where electron transport in the external circuit
rapid voltage decay. In contrast, thermogalvanic cells provide              is tightly coupled to ionic self-regeneration within the internal
continuous electrical generation through redox reactions but                circuit. These designs minimize voltage loss and enable



3312 | Chem. Soc. Rev., 2026, 55, 3303–3379                                               This journal is © The Royal Society of Chemistry 2026
Chem Soc Rev                                                                                                             Review Article

durable energy conversion, though their thermopower remains           2.4.   Ion–electron hybrid TEs
modest and warrants continued optimization.                               2.4.1. Ion–electron hybrid systems and continuous output
    2.3.3. Performance characterization parameters. The per-          mode. Ion–electron hybrid TEs combine the complementary mer-
formance of coupled thermodiﬀusion–thermogalvanic i-TE sys-           its of ionic and electronic systems to achieve continuous and
tems is governed by three interrelated parameters: Std, seff, and     efficient heat-to-electricity conversion. i-TEs feature intrinsically
keff. While seff and keff can be determined using conventional        high thermopower and ultralow thermal conductivity but suffer
electrochemical and thermal methods established for thermo-           from low electrical conductivity, large internal resistance, and
galvanic systems, the evaluation of Std requires explicit con-
                                                                      intermittent output. In contrast, electronic TEs (e-TEs) possess
sideration of the synergistic coupling between diffusion-driven
                                                                      high conductivity and stable output but rely exclusively on static
and redox-driven processes.
                                                                      spatial temperature gradients, limiting their performance under
    According to the Onsager transport framework, the overall
                                                                      temporally fluctuating heat sources. Given that real thermal
thermopower can be expressed as:
                                                                      environments typically involve both spatial and temporal varia-
                                   X
                      Std ¼ aR þ     Std ðiÞ              (24)       tions, single-mechanism i-TEs or e-TEs remain fundamentally
                                     i                                constrained. By integrating ionic and electronic pathways into a
                                                                      synergistic architecture, hybrid systems couple the high
where aR represents the redox-derived contribution associated         conductivity of e-TEs with the large thermovoltage of i-TEs,
with the temperature coeﬃcient of the redox potential, and the
                 P                                                    thereby lowering overall resistance and enabling broadband,
summation term     Std ðiÞ accounts for the cumulative thermo-
                     i                                                continuous, and stable thermal-to-electric conversion. Compared
diﬀusion contributions from redox-active ions, redox-inert            with ITCCs, ITGCs, and electronic thermoelectric generators
ions, and the polymeric or solvent matrix. The negative sign          (TEGs), ion–electron hybrids deliver superior power density,
reflects the cooperative pairing of p-type thermodiﬀusion with        enhanced output stability, and improved adaptability to complex
redox couples possessing negative temperature coeﬃcients,             low-grade heat sources, representing a promising strategy for
resulting in enhanced thermoelectric response.                        sustainable energy harvesting.41,80 Notably, ion–electron hybrid sys-
    In practice, the redox component aR can be independently          tems are not treated as an independent ionic thermoelectric mecha-
evaluated using an isothermal three-electrode configuration under     nism, but rather as system-level operational architectures in which
a zero thermal gradient (Fig. 3f), enabling deconvolution of the      ionic thermoelectric processes (thermodiffusion- or thermogalvanic-
respective thermodiﬀusion and thermogalvanic contributions.27,76      driven) are intentionally coupled with electronic transport pathways
    In such measurements, the electrolyte is subjected to homo-       to enable stabilized, continuous, and practically usable power
geneous temperature variation, while the open-circuit potential       output.
of a working electrode is monitored against a reference electrode         2.4.2. Basic working mechanism. Ionic/electronic thermo-
with a well-defined temperature coeﬃcient. Under these condi-         electric converters (HTECs) are composed of distinct electronic
tions, thermodiﬀusion-driven ion redistribution is suppressed,        and ionic phases that form a physical interface without mutual
and the temperature dependence of the measured potential              penetration or dissolution. Ions migrate exclusively within the
directly reflects the entropy change associated with the redox        ionic domain, while electrons are confined to the electronic
equilibrium. By correcting for the known temperature depen-           phase, and thermal-to-electric conversion arises from interfacial
dence of the reference electrode potential, the intrinsic thermo-     charge coupling between the two. The key feature of this configu-
galvanic contribution can be quantitatively extracted, providing a    ration lies in its power generation mechanism, which relies on
reliable basis for separating redox-related and transport-related     charge coupling at the ionic–electronic interface without any
contributions to the overall ionic thermopower.                       cross-phase transport of ions or electrons. The maintenance of
    Device-level performance metrics are quantified analogously       the steady-state voltage is governed by the interfacial capacitance
to ionic thermogalvanic cells, but with an additional temporal        and its dynamic balance with the resistance of the electronic
factor arising from the asymmetric durations of thermal char-         phase. The operation of HTECs proceeds through five dynamic
ging (tch) and discharging (tdis). Accordingly, the relative Carnot   stages (Fig. 4a). Initially (Stage I), a thermal gradient induces
eﬃciency can be further elaborated as:                                ionic migration in the gel via the Soret effect and carrier transport
                       Z        tdis     Pmax    d                    in the electronic layer via the Seebeck effect, yielding a rapid
              Zr ¼          ¼                 Th            (25)      voltage peak governed by ionic kinetics. As the temperature field
                     ZCarnot tch þ tdis ðDT Þ2 Akeff
                                                                      stabilizes (Stage II), interfacial charge rearrangement occurs: the
where A, d, keﬀ, Pmax, and Th denote the electrode cross-sectional    formation of an electric double layer enables electronic carriers to
area, electrode spacing, eﬀective thermal conductivity, maximum       partially compensate the accumulated ionic charges, producing
output power, and hot-side temperature, respectively. While tdis      gradual voltage decay. Once electrostatic equilibrium is estab-
and tch correspond to discharge and thermal charging times.21,27,64   lished (Stage III), ionic contributions become screened, and the
   This formulation explicitly accounts for charge–discharge          steady-state voltage is determined solely by the Seebeck coeffi-
asymmetry, highlighting the pivotal role of ionic regeneration        cient of the electronic component.
and redox equilibration kinetics in governing the practical               When the temperature gradient is removed (Stage IV), charge
energy conversion efficiency.                                         retraction begins: electrons in the electronic layer and cations in



This journal is © The Royal Society of Chemistry 2026                                      Chem. Soc. Rev., 2026, 55, 3303–3379 | 3313
Review Article                                                                                                                       Chem Soc Rev




Fig. 4 Typical mechanisms of ion–electron hybrid systems. (a) Working mechanism diagram of HTECs. (b)–(d) Working mechanism diagrams of MTECs.
(e)–(g) Mechanism of the ‘‘conveyor belt’’ working mode. Reproduced with permission from ref. 89. Copyright 2024, Elsevier. (h) Schematic illustration of
constructing relay reaction sites via inorganic powders. Reproduced with permission from ref. 80. Copyright 2022, Elsevier.



the ionic gel both migrate toward the cold side, resulting in a               Stage II occurs when the electronic circuit is closed, leading to
rapid voltage drop. Because the previously accumulated elec-                  rapid discharge and a transient voltage drop as electronic carriers
trons overcompensate the ionic thermovoltage, the output                      dominate conduction. Stage III begins upon activation of both
potential can transiently reverse its polarity, generating a nega-            ionic and electronic circuits: the coupled migration of ions and
tive voltage. Subsequently (Stage V), complete charge neutraliza-             electrons establishes a dynamic steady state, and the direction of
tion takes place as all compensating electrons are released and               the output voltage reverses due to the drag effect between ionic
the ionic and electronic charge distributions return to equili-               and electronic fluxes, enabling continuous power output. Stage IV
brium. The absolute thermovoltage gradually decreases until it                involves reopening the electronic circuit while maintaining the
reaches zero, marking the end of one thermal cycle.26,81,82                   ionic path, during which electrons accumulate at the cold side and
    A key limitation of HTECs arises from the restricted interfacial          the voltage varies linearly with the applied temperature difference.
area between ionic and electronic domains, which hampers                          Although MIEC architectures achieve sustained and reversi-
eﬃcient charge transfer. Mixed ionic/electronic thermoelectric                ble energy conversion, they still face challenges including
converters (MTECs) mitigate this issue by strengthening interfacial           modest thermopower, high internal resistance, and limited
coupling while maintaining analogous dynamic processes                        material and interfacial stability, all of which restrict power
(Fig. 4b–d). Three representative steady-state behaviors have been            density and long-term operational reliability.
observed: (i) as in HTECs, the voltage decays after an initial peak               In all hybrid systems, ionic thermoelectricity primarily origi-
due to interfacial charge compensation, with the steady-state                 nates from the Soret eﬀect. However, coupling with the thermo-
voltage governed by the electronic Seebeck effect;83 (ii) a similar           galvanic eﬀect provides an alternative pathway80,90 such as electron
decay occurs, but incomplete electronic compensation results in a             transfer between redox couples and semiconductors, either at
steady-state voltage dominated by the ionic thermovoltage;84,85               electrodes or directly at semiconductor surfaces (Fig. 4h), reduces
and (iii) when ionic diffusion and electronic compensation achieve            diﬀusion lengths, accelerates interfacial charge transfer, and
dynamic equilibrium, the system sustains a stable voltage without             significantly enhances the electrolyte thermopower.89
decay induced by ionic migration imbalance (Fig. 4d and e).86–88                  2.4.3. Performance characterization parameters. In addition
    Beyond HTECs and MTECs, the mixed ionic–electronic                        to the intrinsic properties of thermopower, electrical conductivity,
conveyor (MIEC) configuration introduces an external ionic circuit            and thermal conductivity, the device-level performance of i-TEs is
that maintains continuous ion transport and enables uninter-                  typically assessed by the output power density.93 The average
rupted power generation.89 Through the ion–electron friction effect,          output power density (Pav) can be expressed as the intrinsic
migrating ions drag electrons in a conveyor-like manner, producing            parameters of thermopower, electrical conductivity, and thermal
a sustained current. To function effectively, the external ionic              conductivity, and device-level performance is primarily evaluated
pathway must be chemically compatible, share identical mobile                 using output power density.84 The average output power density
ions with the internal electrolyte, and exhibit a negligible intrin-          (Pav) is defined as:
sic thermoelectric response. Mechanistically (Fig. 4e–g), Stage I                                                   ð
corresponds to ionic polarization under open-circuit conditions,                                                  1 U2
                                                                                                         Pav ¼           dt                       (26)
where a stable p-type thermovoltage develops across the device.                                                  VDt Rex



3314 | Chem. Soc. Rev., 2026, 55, 3303–3379                                                   This journal is © The Royal Society of Chemistry 2026
Chem Soc Rev                                                                                                                       Review Article

where Rex is the resistance of the external load, V is the volume of         the surface charge density, which in turn contributes to the
the ionogel between electrodes, and Dt is the thermal cycle dura-            thermopower of the system.
tion. This parameter provides a comprehensive measure of the                     2.5.2. Thermal extraction eﬀect. The thermal extraction eﬀect
overall energy conversion capability of devices under cyclic thermal         involves temperature-driven release and migration of metal ions
stimuli.                                                                     from the hot-side electrode into the electrolyte, followed by inser-
                                                                             tion and redox reactions at the cold electrode.78 Ion extraction
2.5.   Electrode-related mechanisms                                          from the hot electrode is coupled with electron transfer toward the
    2.5.1. Interfacial adsorption/desorption. As stated above,               hot side, ensuring charge neutrality while simultaneously modu-
the interaction between ions and electrode surfaces at the solid–            lating the interfacial potential via electron accumulation. This
liquid interface exerts a decisive yet intricate influence on the            redistribution markedly enhances the electrochemical potential
thermoelectric response of ionic conductors. Within the Gouy–                at the hot side.
Chapman–Stern (GCS) model,32,34,35,91,92 the interface is concep-                Distinct from thermodiﬀusion and thermogalvanic mechan-
tualized as comprising a compact Helmholtz layer directly adjacent           isms, thermal extraction imposes stringent requirements on
to the electrode and a diffuse layer extending into the bulk                 electrode structure and ion storage capacity. As a result, only
electrolyte (Fig. 5a). In the Helmholtz layer, ions are densely              limited materials exhibit this behavior, with vanadium pent-
adsorbed onto the surface, whereas in the diffuse region the ionic           oxide (V2O5) being a prototypical example.95
concentration gradually declines from the inner boundary toward
the bulk solution until it equals the bulk ionic concentration. The
ions within the compact layer experience competing interactions:             3. Components of i-TE systems
electrostatic, van der Waals, and coordination attraction from the           3.1.   Non-redox i-TE systems
electrode, countered by repulsive forces arising from the diffuse
counterions. The equilibrium between these opposing effects gives            The optimization of non-redox i-TE materials hinges on the
rise to a dynamic adsorption–desorption balance at the electrode             synergistic design of multiple components. Typically, these sys-
surface. Upon application of a temperature gradient, this equili-            tems comprise an ion donor, a solvating medium, and a struc-
brium becomes thermally perturbed. Local heating shifts the                  tural matrix. The ion donor supplies mobile charge carriers, the
adsorption–desorption balance, resulting in a redistribution of              solvating medium promotes their eﬃcient transport, and the
surface-bound ions.32,34,35 When cations interact more strongly              matrix provides mechanical integrity and stability. To further
