Repository: Ian010529/knowledge-reflection

> **2026-09-23 项目整理说明**：本目录整体属于旧阶段工作区，当前研究入口见 [项目根目录 README](../README.md)。下面标为“当前”“最终”“优先”的内容均为当时的历史状态，不能作为现行流程或已验收结果。原始表和溯源记录仍保留原位置。53 个 TIFF 已无损压缩归档，PNG/PDF/SVG 保留，恢复方法见 [整理记录](../archive/cleanup_20260923/README.md)。

# iTE & TG working files

> **当前有效主线（2026-08-04）**：`cleanroom_abstract_pair_layer/`。
> `final_concept_layer/`、`task_typed_concept_layer/`、
> `ite_tg_complementarity/` 与 `pair_projection/` 的发现/排序结果已撤回，
> 因为审计发现人工规则被当成 observed evidence，且 P0337 被加入原摘要没有的
> `entropy`、`redox chemistry`、`photothermal` 节点。旧目录仅保留作错误溯源，
> 禁止回灌到新流程。

整理时间：2026-07-27

File: iTE-TG/tmp/pdfs/reviews/advs2021_wearable_tec.txt (part 3 of 4)
REVIEW
terial exhibiting an electric Seebeck coeﬃcient of ≈200 µV K−1              proton conductive anionic polyelectrolyte of PAAMPSA. The
and the PSS shell is the polymer electrolyte wrapped PEDOT                  PANi:PAAMPSA:PA ternary ﬁlm exhibited excellent stretch-
with negative charges and 𝜋–𝜋 stacking. Kim et al. found that               ability to 750% strain and self-healable property without any
by varying the weight ratio of PEDOT:PSS to 1:9 via the doping              external stimuli in a relative moisture environment (Fig-
of purchased PEDOT:PSS by PSSH, the composite electrolyte is                ure 11).[103] The excellent mechanical properties are caused
a mixed ionic-electric conductor (Figure 10c) and can produce a             by the synergetic contribution from the dynamic hydrogen
high ionic Seebeck coeﬃcient of 16.2 mV K−1 , the ultrahigh ionic           bonding in PANi/PA and PAAMPSA/PA and electrostatic
conductivity of 29.1 S m−1 , and a high-power factor of 7.6 mW              interactions between PANi and PAAMPSA (Figure 11a). In ad-
m−1 K−2 at 90% RH humidity. This arises from the fast proton                dition, the additional protons from the PO3 H2 group of PA also
mobility through the ionic conduction channels created inside               improved the protonation in the sulfonic acid of PAAMPSA


Adv. Sci. 2021, 8, 2100669                                     2100669 (13 of 23) © 2021 The Authors. Advanced Science published by Wiley-VCH GmbH
                                                                                                                                                          21983844, 2021, 13, Downloaded from https://advanced.onlinelibrary.wiley.com/doi/10.1002/advs.202100669 by The Hong Kong University Of Science & Technology, Wiley Online Library on [23/07/2026]. See the Terms and Conditions (https://onlinelibrary.wiley.com/terms-and-conditions) on Wiley Online Library for rules of use; OA articles are governed by the applicable Creative Commons License
www.advancedsciencenews.com                                                                                             www.advancedscience.com




Figure 11. a) Schematic illustration and molecular structures of PANI:PAAMPSA:PA ternary TE hybrids. The crosslinking forms regenerative dynamic
networks through hydrogen bonds and electrostatic interactions between PANI, PAAMPSA, and PA. b) Photograph of a TE hybrid ﬁlm during the self-
healing and stretching test. c) Schematic illustration of the proton diﬀusion in a PANI:PAAMPSA:PA ternary hybrid ﬁlm under a temperature diﬀerence.
d) Seebeck coeﬃcient, ionic conductivity, and ionic power factor of the TE hybrid at diﬀerent humidity levels. The point values and error bars indicate
the average and standard deviation respectively. Reproduced with permission.[103] Copyright 2020, The Royal Society of Chemistry.


and enhanced proton transport, so the ﬁlm electrolytes                       ﬁciency of TCCs. However, wearable devices require the TCCs
exhibited an ultra-high ionic conductivity of 25.6 S                         have excellent mechanical properties and enough safety perfor-
m−1 (Figure 11c,d). Meanwhile, the polymer chains with sulfonic              mance, while the pure ILs are diﬃcult to meet such requirements
acid groups were more immobile due to the chain entanglement                 due to their poor mechanical properties and possible leakage.
and the physical crosslinking with PA and PANi, so the ionic See-            Furthermore, the ionic Seebeck coeﬃcient of the pure ILs is very
beck coeﬃcient increased from 5.6 mV K−1 for pure PAAMPSA                    small (such as [EMIM][TFSI], the ionic Seebeck coeﬃcient only
conductors to 8.1 mV K−1 in the ternary composite at 90% RH                  has -0.85 mV K−1 )[104] due to the small diﬀerence in diﬀusion co-
humidity. As a result of the synergetic enhancement of the                   eﬃcients between their anions and cations. Generally, a larger
three components on the ionic conductivity, Seebeck coeﬃcient,               diﬀerence in diﬀusion coeﬃcients between anions and cations
and mechanical properties, the composite ﬁlm exhibits a high                 can lead to larger Std values.
ﬁgure-of-merit of 1.0 without performance degradation under                     The thermodiﬀusion diﬀerence highly depends on the inter-
50% strain and after the cut-healing process.                                actions between ions and polymer matrix. When ILs are mixed
   It can be conceived that sulfonic polyanion-based electrolytes            with ﬂuorinated polymers (such as PVDF-HFP), a small fraction
could be mechanically robust, and exhibit a huge ionic Seebeck               of anions tend to condense along the negatively charged polymer
coeﬃcient compared to TEG and TGCs. Meanwhile, the high ca-                  chains due to the strong electron-withdrawing character of the
pacitance of pseudocapacitive conducting polymers for the pro-               F-groups (Figure 12a). These condensed anions near the poly-
ton conductive sulfonic polyanion electrolytes could further en-             mer chains could increase the frictional drags of cations, thus
hance the thermo-electrochemical performance of TCCs.                        reducing their mobility, while the rest of anions that are not con-
   Ionic Liquid-Based Electrolyte: Ionic liquids (ILs) are regarded          densed around the polymer chains can remain highly mobile, or
as promising liquid electrolytes for thermally charged capacitors            vice versa. Therefore, ILs can integrate with ﬂexible polymers to
due to their relatively high ionic conductivity and boiling points,          enlarge the diﬀerences of their constituent ion diﬀusion coeﬃ-
low thermal conductivity (<0.61 W m-1 K-1 ) as well as negligi-              cients, and then achieve high-performance wearable TCCs.
ble vapor pressure.[41,47] The remarkable feature of ILs is that the            Polymer electrolyte matrices, such as poly(vinylidene ﬂuoride-
ions cannot pass into an external circuit when diﬀusing to the               co-hexaﬂuoropropylene) (PVDF-HFP),[106,107]          polyurethane
electrode surface. Hence, the diﬀusion of ions under a tempera-              (WPU),[108] and SiO2 nanoparticle[109] are considered as promis-
ture diﬀerence usually generates a high thermovoltage between                ing solid carriers for liquid ILs. For instance, when 40 wt%
electrodes. These properties imply that the ILs are expected to              1-ethyl-3-methylimidazolium dicyanamide ([EMIM][DCA], an
improve the output power and heat-to-electricity conversion ef-              IL) was mixed with WPU ([EMIM][DCA]/WPU) through a


Adv. Sci. 2021, 8, 2100669                                       2100669 (14 of 23) © 2021 The Authors. Advanced Science published by Wiley-VCH GmbH
                                                                                                                                                           21983844, 2021, 13, Downloaded from https://advanced.onlinelibrary.wiley.com/doi/10.1002/advs.202100669 by The Hong Kong University Of Science & Technology, Wiley Online Library on [23/07/2026]. See the Terms and Conditions (https://onlinelibrary.wiley.com/terms-and-conditions) on Wiley Online Library for rules of use; OA articles are governed by the applicable Creative Commons License
www.advancedsciencenews.com                                                                                             www.advancedscience.com




Figure 12. Engineering strategies for the negative or positive tuning of Std . a) Anions tend to condensate along negatively polymer chains due to the
strong electron-withdrawing character of the F-groups. b) PEG (PEG interacts preferentially with cations) along the polymer chains hinder the PVDF/anion
interaction, thereby promoting thermodiﬀusion of cations rather than anions. a,b) Reproduced with permission.[104] Copyright 2019, Springer Nature.
c) The interfacial polarizability caused by the diﬀerence of interaction strength between the cations/anions and electrode depends on the type of metal
electrode material. Reproduced with permission.[110] Copyright 2020, American Chemical Society.



so-called “drop casting the aqueous solutions” process, the                   On the other hand, diﬀerent ILs usually exhibit diﬀerent ionic
prepared polymer ionogel electrolytes show a high Seebeck co-                 adsorption and desorption behaviors on the surface of metal
eﬃcient of 34.5 mV K−1 (relative humidity of 90%) and possess                 electrodes with increasing ambient temperature. Accordingly, a
remarkable mechanical robustness with the mechanical stretch-                 potential diﬀerence will be generated between metal electrodes
ability of up to 156%.[108] Such an enhanced positive sign of the             under a temperature gradient. This approach also can be used
Seebeck coeﬃcient is mainly attributed to the thermodiﬀusion                  to integrate p- and n-type thermoelectric unit arrays by choosing
of anions in the polymer ionogels being strongly limited by the               diﬀerent types of IL.[111] Importantly, the thermo-voltage of
polar groups of WPU, thus the cations thermodiﬀuse more easily                TCCs exhibits a signiﬁcant dependence on the metal electrode
than the anions. In contrast to these IL/polymer electrolytes,                material (Au, Ag) due to the diﬀerence in interfacial polarizabil-
the SiO2 nanoparticles also show excellent properties in tuning               ity caused by the diﬀerence of interaction strength between the
the ionic conductivity and ionic Seebeck coeﬃcient. Since the                 cations/anions and electrode materials (Figure 12c).[110]
hydroxy groups on SiO2 nanoparticles tend to attract the anions                  Other Electrolytes: In addition to these mainstream
thus causing the SiO2 surface to be negatively charged. Such                  polyanion- and IL-based electrolytes, the redox couples, and aque-
electrostatic interactions between the negatively charged anions              ous polymer–inorganic electrolyte mixtures (such as polyethy-
and polar hydroxy groups are usually regarded as ion–dipole                   lene oxide (PEO)–NaOH) also can be employed to integrate
interactions, which can disrupt the short-range ordered structure             with the ﬂexible matrix material. The [Fe(CN)6 ]3− /[Fe(CN)6 ]4−
of ionic liquids, thereby creating channels for ion transport and             redox couple is commonly used as an electrolyte in TGCs,
decreasing the activation energy of the ionogels. Based on this               which can be used as an additive to electrolytes (such as PVA–
mechanism, the ionic conductivity and Seebeck coeﬃcient of                    K3 Fe(CN)6 /K4 Fe(CN)6 ) in thermally charged capacitors and
[EMIM][DCA] can be greatly enhanced to 14.8 mV K−1 and 4.75                   works as the electrolytes in TCCs.[112,113] The thermovoltage
× 10−2 S cm−1 after 20 wt% SiO2 nanoparticles (20 nm) are                     is also generated from the thermal-dependent redox reactions
added in [EMIM][DCA].[109] It is noted that the thermoelectric                occurred on the wet electrolyte/electrode interface. The PVA
properties of polymer ionogels are proportional to the ambient                matrix in the totally dried PVA–K3 Fe(CN)6 /K4 Fe(CN)6 electrolyte
humidity and IL loading. For example, when the relative humid-                layer hinders the migration of redox ions and the charge is there-
ity increases from 30% to 90%, the Std of [EMIM][DCA]/WPU                     fore stored on the electrolyte/electrode interface. PEO–NaOH
ionogels signiﬁcantly increases from 8.3 to 34.5 mV K−1 .[108]                is a typical aqueous polymer–inorganic electrolyte mixture,
   Furthermore, we can conveniently tune the type (p or n-type)               when NaOH was added to liquid PEO, the terminating alcohol
of polymer ionogel electrolytes by virtue of the dependence                   groups (–C–OH) would be transformed into anionic alkoxide
of their ions thermodiﬀusion on the polarity of the polymer                   end groups (–C–O–Na+ ), while the rest of Na+ that has not
matrix. Such a strategy is conducive to integrate p- and n-type               condensed around the polymer chains can retain its mobility.[101]
thermocells to generate suﬃcient output voltage and power for                 Particularly, the Seebeck coeﬃcients of PEO–NaOH electrolytes
real-world wearable applications. Fluorinated polymer ionogels                can be signiﬁcantly increased from 10 to 24 mV K−1 if such
[EMIM][TFSI]/PVDF-HFP usually exhibit a negative Seebeck co-                  electrolyte is inﬁltrated into the well-aligned and negatively
eﬃcient. However, once the [EMIM][TFSI]/PVDF-HFP ionogels                     charged cellulose II.[114] Since the thermovoltage or Seebeck
are doped by the liquid polyethylene glycol (PEG), the measured               coeﬃcients of thermally charged capacitors strongly depend on
Std can be changed from -4 to +14 mV K-1 .[104] This occurs due to            the mobility diﬀerence between the anion and cation ions of
the presence of PEG along the polymer chains which can hinder                 electrolytes. The negatively charged cellulose II would combine
the PVDF/anion interaction while the PEG interacts preferen-                  with the Na+ to form the Na–cellulose complex, which could
tially with cations, such changes ultimately promote thermodif-               increase frictional drags of anions while promoting the mobility
fusion of [EMIM] cations rather than [TFSI] anions (Figure 12b).              of cations. Nevertheless, even if the polymer ionogel electrolytes



Adv. Sci. 2021, 8, 2100669                                       2100669 (15 of 23) © 2021 The Authors. Advanced Science published by Wiley-VCH GmbH
                                                                                                                                                                            21983844, 2021, 13, Downloaded from https://advanced.onlinelibrary.wiley.com/doi/10.1002/advs.202100669 by The Hong Kong University Of Science & Technology, Wiley Online Library on [23/07/2026]. See the Terms and Conditions (https://onlinelibrary.wiley.com/terms-and-conditions) on Wiley Online Library for rules of use; OA articles are governed by the applicable Creative Commons License
www.advancedsciencenews.com                                                                                                             www.advancedscience.com

Table 2. Summary of the typical electrolyte for TCCs.

Electrolyte                              Se [mV K−1 ]        𝜎 [S m−1 ]        𝜅 [W m−1 K−1 ]        Power factor     ZT factora)           Comments               Refs.
                                                                                                    [mW m−1 K−2 ]

PEO–NaOH                                     11.1             0.00813              0.216                0.001          0.00127      Polycation-based electrolyte   [ 101]

PSSH                                           8                 9                  0.38                0.576           0.414       The ﬁrst sulfuric              [ 45 ]

                                                                                                                                      polyanion-based solid
                                                                                                                                      electrolytes
NFC–PSSNa                                     8.4               0.9                 0.75               0.0635           0.0231      Flexible, robust, and soft     [ 46 ]

PEDOT:PSS/PSSH                               16.2               29.1                0.11                7.637            20.3       Flexible and has a high ZT     [ 105]

                                                                                                                                       value
PANI:PAAMPSA:PA                               8.1               25.6               0.451                1.679            1.09       Stretchable and                [ 103]

                                                                                                                                      self-healable electrolyte
[EMIM][TFSI]/PVDFHFP/PEG                      14                0.6                0.136                0.117           0.236       The sign and value of Se       [ 104]

                                                                                                                                      can be tuned.
                                              −4                0.6                0.136               0.00960          0.0193
[EMIM][DCA]/PVDF-                             26                0.67                  /                 0.453              /        The hybrid ionic and           [ 107]

  HFP/PEDOT:PSS                                                                                                                       electronic thermoelectric
                                                                                                                                      converter
WPU/EMIM:DCA Ionogels                        34.5               0.84                0.23                1.00             1.27       stretchable and transparent    [ 108]

                                                                                                                                       electrolyte
[EMIm][TFSI] n type                           2.6              0.877                  /                0.00593             /        p-n in series connection       [ 111]

                                                                                                                                      design on cellulose paper
[EMIm][Ac] p-type                             2.2              0.334                  /                0.00162             /
PVA-Rmim-Cl                                   10               0.116                 0.2               0.0116           0.0170      Ionic hydrogels                [ 110]

PEO–NaOH-Oxidized                             24                 2                  0.48               1.1520           0.655       Well-aligned and porous        [ 114]

  cellulosic membrane                                                                                                                polymer matrix
PVA-K3/4 Fe(CN)6                             1.21                1                  1.85               0.00146        0.000216      The use of thermogalvanic      [ 113]

                                                                                                                                      gel electrolyte

Note: a) . The ZT factor is calculated at a T = 293 K if the value is not given in the ref.




can retard water evaporation, the intrinsic aqueous feature still
makes them inevitably suﬀer from water loss through vaporiza-
tion even under ambient conditions, which is adverse to their
long-term application.
   A comparison between the typical TCCs electrolyte is provided
in Table 2. The ionic Seebeck coeﬃcient and ionic conductivity
are highly dependent on not only the nature of cation and anions
but also on the chemical nature and the structure of polymer ma-
trix. Meanwhile, it has to be noted that all the high-performance
values are achieved at very high humidity and decrease rapidly
when RH% is gradually reduced (Figure 13), which greatly lim-
its the application where TCCs are suitable. The reason for this
humidity dependent on the performance of sulfonic polyanionic-
based electrolyte is clariﬁed by Kim et al and provided examples
to overcome the limitation in the application environment.[105]
The decrease in performance with decreasing humidity occurs
as the dissociation of Na+ and protons only occurred in media
with high water content, and the ionic conduction channels also
rely on the swell of hygroscopic PSS-rich domains. To overcome                                  Figure 13. Humidity dependence of performance merits (i.e. ionic See-
this problem, Kim et al. developed a self-humidifying layer con-                                beck coeﬃcient, ionic conductivity, and power factor) for several typ-
sisting of a water-absorbing MOF layer and hydrogel water sup-                                  ical TCCs electrolytes. Data of the drawn samples are obtained from
plying layer was utilized to keep the humidity of the TCCs devices                              references as below: PSSH from ref.[45], NFC-PSSNa from ref.[46],
high, which provide a new perspective to broaden the application                                PEDOT/PSS-PSSH from ref.[105], PANi–PAAMPSA–PA from ref.[103], and
                                                                                                WPU/EMIM:DCA from ref.[108].
environment of TCCs.[105]




Adv. Sci. 2021, 8, 2100669                                                      2100669 (16 of 23) © 2021 The Authors. Advanced Science published by Wiley-VCH GmbH
                                                                                                                                                              21983844, 2021, 13, Downloaded from https://advanced.onlinelibrary.wiley.com/doi/10.1002/advs.202100669 by The Hong Kong University Of Science & Technology, Wiley Online Library on [23/07/2026]. See the Terms and Conditions (https://onlinelibrary.wiley.com/terms-and-conditions) on Wiley Online Library for rules of use; OA articles are governed by the applicable Creative Commons License
www.advancedsciencenews.com                                                                                                www.advancedscience.com




Figure 14. a) Illustration of the working principles of ionic thermoelectric capacitors. b) Voltage proﬁles of the external load connected with ionic ther-
moelectric capacitors using EMIM:DCA/PVDF-HFP ionogels with 50% and 80 wt% IL loadings and silver electrodes. Reproduced with permission.[106]
Copyright 2019, Wiley-VCH.


3.3. Potential Design Strategies for Wearable Thermally Charged                mode impeded the application of TCCs in energy storage and
Capacitors                                                                     powering electronics, more work on the device and electric cir-
                                                                               cuit designs should be paid.
In addition to the sandwiched construction common in TGCs,
TCC devices can also be designed in a planar structure that is                 4. Other Type of Wearable Electrochemical Cells
much more thinner and ﬂexible.[105] Meanwhile, the working
mode of TCCs is also diﬀerent. Unlike continuous power delivery                High heat-to-electricity conversion eﬃciency is conducive to in-
at a constant ΔT in TGCs, TCCs work in a discontinuous man-                    crease the output energy of thermocells, which in turn reduces
ner and require human intervention to realize the storage of ther-             the number of cell integrations for wearable sensors. Hence, we
mally generated electric energy.[106]                                          can power one or even more wearable sensors with one thermo-
   In brief, TCCs works in four steps (Figure 14).[106] At stage               cell rather than dozens or even hundreds of thermocells. How-
I, thermovoltage is generated by the accumulation of ions and                  ever, the commercial viability of thermocells is now severely lim-
the counter ions on hot and cold electrodes respectively under                 ited by their rather low heat-to-electricity conversion eﬃciency
the temperature diﬀerence. At stage II, the external load was                  (typically below 1%).[39] To address such problems, researchers
connected to the TCCs, where the electrons transport through                   have designed a direct thermal charging cell (DTCC) that is dif-
the external circuit to balance the charge of ions on the elec-                ferent from the traditional thermogalvanic and thermodiﬀusion
trode/electrolyte interface. Then at stage III, the ions and counter           strategies.[115] The charging operation of DTCCs can be directly
ions accumulated on the electrodes will retract in the absence                 ﬁnished by isothermal heating without the need for external elec-
of temperature gradient and the electrical charge stored on elec-              tricity and temperature gradient. When the DTCCs are cooled
trode materials will be maintained under an open circuit state.                down at room temperature, the system can be self-regenerated.
Lastly, in stage IV, the stored energy can be used to power an exter-          Therefore, DTCCs require a ﬂuctuant temperature environment
nal load in the absence of a temperature gradient. Thus, for body-             to function, being applicable to intermittent heat sources (such
heat harvesting and powering wearable electronics, the TCCs de-                as solar energy).
vice will be ﬁnally used in the absence of temperature gradient                    A DTCC containing Fe2+ /Fe3+ redox electrolyte connected to
(i.e., taken oﬀ or heat isolated from the human skin). Speciﬁcally,            asymmetric electrodes of a graphene oxide/platinum nanoparti-
the device has to be externally connected to a load when worn on               cles (GO/PtNPs) cathode and a polyaniline (PANI) anode, which
the skin and then disconnected without a temperature gradient                  can store the generated thermo-voltage through the temperature-
for use. This process is tedious for users and requires further de-            induced pseudocapacitive eﬀect of GO and the thermogalvanic
signs on the electric circuit to simplify the usage process.                   eﬀect of Fe2+ /Fe3+ redox couples was fabricated (Figure 16a).[115]
   In addition, the series connection of single TCCs is also re-               The intrinsic low boiling point of the aqueous electrolyte and
quired to increase output voltage for real applications. The state-            thermal charging mechanism limits the operating temperature
of-the-art p–n series connection is also applied for the eﬀective              of DTCCs in the range of 40–90 °C. Importantly, this DTCC de-
utilization of heat (Figure 15a), where the electrode and elec-                vice achieves excellent performance with a high 𝛼 of up to 5.0 mV
trolyte were coated or printed one-by-one on the designed lo-                  K-1 and ƞ up to ≈3.52% at 90 °C.[115] For DTCCs, it is important
cation of the ﬂexible substrate (paper or PET).[111] Due to the                to protect the functional groups of GO from being reduced as the
apparent larger ionic Seebeck coeﬃcient of TCC than that of                    C=O and O–C=O functional groups in the GO play a key role in
TGCs, a large voltage of 30 mV and 1.65 V can be generated                     the thermal-charging mechanism. This requires a redox couple
by single devices and 20 TCCs, when heated by a ﬁngertip (Fig-                 with a positive temperature coeﬃcient (𝛼 > 0, such as Fe2+ /Fe3+ ,
ure 15b) and at a small temperature diﬀerence of 5 K (Figure 15c),             I- /I3- , Cu/Cu2+ ) so that heating facilitates the reduction reaction
respectively.[105] The results show the great advantage and poten-             at GO/PtNPs cathode instead of the oxidation reaction (𝛼 < 0,
tial application of TCCs. However, the tedious four-step working               such as Fe(CN)6 4− /Fe(CN)6 3− ). The reduction reaction process of


Adv. Sci. 2021, 8, 2100669                                        2100669 (17 of 23) © 2021 The Authors. Advanced Science published by Wiley-VCH GmbH
                                                                                                                                                        21983844, 2021, 13, Downloaded from https://advanced.onlinelibrary.wiley.com/doi/10.1002/advs.202100669 by The Hong Kong University Of Science & Technology, Wiley Online Library on [23/07/2026]. See the Terms and Conditions (https://onlinelibrary.wiley.com/terms-and-conditions) on Wiley Online Library for rules of use; OA articles are governed by the applicable Creative Commons License
www.advancedsciencenews.com                                                                                           www.advancedscience.com




Figure 15. a) Typical fabrication process of the single thermoelectric unit and thermoelectric module based on the connection of [EMIm][Ac] (p-type)
and [EMIm][TFSI] (n-type) thermoelectric units in series, and Schematic diagram of thermoelectric voltages of [EMIm][Ac]- or [EMIm][TFSI]-based ther-
moelectric units in the case of a temperature diﬀerence between two electrodes.[111] Copyright 2020, American Chemistry Society. b) A direct thermal
capacitor that charged upon contact to a ﬁngertip as a heat source. Inset: A photo image and IR camera image of the HDH30 with contact of the ﬁn-
gertip. Reproduced with permission.[111] Copyright 2020, American Chemistry Society. c) A photo image of a module-type ﬂexible PMIC with 20 legs.
Reproduced with permission.[105] Copyright 2019, Wiley-VCH.




Figure 16. New engineering strategies for wearable thermocells. a) Fe2+ /Fe3+ redox electrolyte connected to asymmetric electrodes. Reproduced with
permission.[115] Copyright 2019, Springer Nature. b) synergistic thermodiﬀusion and thermogalvanic eﬀects. c) Thermopower of gelatin-KCl, gelatin-
KNO3 , and gelatin-NaCl with varying electrolyte concentrations. b,c) Reproduced with permission.[116] Copyright 2020, The American Association for
the Advancement of Science.


redox couples can consume most electrons from the oxidation of              temperature coeﬃcient (𝛼 < 0) and ion providers with p-type ther-
PANI anode through the external circuit. Particularly, the prefer-          modiﬀusive thermopower (Std > 0), or vice versa. The goal is to
ential reduction reaction of redox couples at GO/PtNPs cathode              ensure that the direction of the inner electric ﬁeld produced by
also can greatly increase the potential diﬀerence between asym-             the thermodiﬀusion of ion providers is consistent with the shift-
metric electrodes. However, such cells remain an ongoing chal-              ing direction of the electrochemical potential of the thermogal-
lenge for continuous operation before avoiding the consumption              vanic eﬀect.
problem of PANI anodes.[117]                                                   Based on this synergistic strategy, the ﬂexible thermocells with
   Thermo-electrochemical cells (thermocells) oﬀer a promising              Si up to 17 mV K-1 have been obtained in a gelatin matrix mod-
and inexpensive strategy for harvesting body heat in a room tem-            ulated with 0.8 m KCl for thermodiﬀusion eﬀect and 0.42/0.25
perature environment. However, the output voltage and power of              m Fe(CN)6 4-/3- redox couple for thermogalvanic eﬀect.[116] Impor-
current thermocells are insuﬃcient to support the normal opera-             tantly, this novel thermocells works in a quasicontinuous mode,
tion of commercial wearable sensors. Recently, another advanced             thus it can be used repetitively rather than being a one-time en-
synergistic strategy by combining thermodiﬀusion and thermo-                ergy source. Given the signiﬁcant diﬀerence of mass diﬀusion
galvanic eﬀects to increase the total thermopower Si provides a             coeﬃcient of diﬀerent cations and anions in the water chan-
feasible direction to address current challenges (Figure 16b).[116]         nel of gelatin matrix, and most of the thermopower contribu-
Such a strategy needs to combine a redox couple with a negative             tion comes from the thermodiﬀusion eﬀect of ion providers (the



Adv. Sci. 2021, 8, 2100669                                      2100669 (18 of 23) © 2021 The Authors. Advanced Science published by Wiley-VCH GmbH
                                                                                                                                                                   21983844, 2021, 13, Downloaded from https://advanced.onlinelibrary.wiley.com/doi/10.1002/advs.202100669 by The Hong Kong University Of Science & Technology, Wiley Online Library on [23/07/2026]. See the Terms and Conditions (https://onlinelibrary.wiley.com/terms-and-conditions) on Wiley Online Library for rules of use; OA articles are governed by the applicable Creative Commons License
www.advancedsciencenews.com                                                                                                  www.advancedscience.com

Table 3. The comparison between wearable TGCs and TCCs.

                                                      Wearable TGCs                                                          Wearable TCCs

Mechanism                     Thermogalvanic eﬀect: continuous conversion from heat to                   Thermodiﬀusion eﬀect: Storage of the electric energy
                                electricity                                                                converted from heat
Electrode                     Electrically conductive materials with high catalytic behavior             Electrically conductive materials with high capacitance
Electrolyte                   Electrolytes containing redox couples                                      Electrolytes with diﬀerent size of cation and anion.
Seebeck coeﬃcient             In the range of 0.5–2 mV K−1                                               Up to 34.5 mV K−1
Device architecture           Sandwiched structure                                                       Sandwiched or planar structure
Working modes                 Continuous operation without the need of manual interfere                  Manual mode in four steps
Working requirements          /                                                                          High humidity
Cost                          Low cost                                                                   TCCs with ionic liquids-based electrolyte is expensive



relative contribution over 60%), thus the selection of ion                       stretchable TECs electrode in the near future.[3,118] Fibers based
providers is critical for the ﬁnal attainable Si . Among the                     on these materials are also encouraged which can exhibit ﬂex-
ion providers, KCl demonstrates maximum thermopower than                         ibility, conductivity and high surface area once knitted to form
KNO3 and NaCl (Figure 16c). When 25 of such thermoelectric                       textiles.[119–121]
elements are connected in series using copper electrodes, the                       Rigid bulk materials with high catalytic or capacitive behav-
output voltage and power are up to 2.2 V and 5 µW (ΔT ≅ 10                       iors, like platinum, copper, nickel, metal oxides, polypyrrole, and
K), respectively.[116] These performance indexes can be matched                  polyaniline, which have been proved to achieve superior per-
with many commercial sensors. Hence, such a synergistic strat-                   formance in TECs remain unsuitable for wearable and ﬂexi-
egy shows great application potential in body heat harvesting for                ble applications.[69,122] However, with a nanoscale engineering
powering wearable sensors.                                                       of their morphology by including nanoparticles, nanosheets, or
                                                                                 nanowires, they could be incorporated into the ﬂexible, conduc-
                                                                                 tive, and porous host materials and have the chance to show their
5. Conclusion, Challenges, and Perspective                                       superiority in thermo-electrochemical performance.[69] Mean-
                                                                                 while, the single-atom dopant of platinum, copper, bimetals on
To conclude, we have summarized the recent development of                        the host materials is also a good strategy.[123,124]
potentially wearable TECs of both TGCs and TCCs in this re-
view and made comparisons between TGCs and TCCs in Table 3.
It can be found that both potentially wearable TGCs and TCCs                     5.2. Solid-State Electrolytes
have been developed in the past several years and progress was
achieved in terms of the ﬂexible, solid-state electrolytes and de-               The ionic conductivity of both TGC and TCC solid-state elec-
vice design. The large Seebeck coeﬃcient, low-cost materials, and                trolyte is limited in comparison with their liquid counterparts
ease of fabrication make them promising for low-grade body heat                  as well as the conventional thermoelectric materials. Strategies
harvesting. However, the investigations in both wearable TGCs                    that can boost the mobility of ions and create ion diﬀusion chan-
and TCCs are still in the infant stage especially in the relatively              nels should be applied to the polymer host. Thus, the thermo-
low current output, power output, and heat to electricity conver-                electrochemical power output and ﬁgure of merits will be greatly
sion eﬃciency areas. We propose below some future directions                     enhanced for TGC and TCCs, respectively.
which should be studied to achieve higher thermoelectrochemi-                       The Seebeck coeﬃcient of the TGC gel electrolytes can be fur-
cal performance and practical application.                                       ther enhanced. Recently, additives like chaotropic cations, amide
                                                                                 derivatives, and organic micelles were added in Fe(CN6 )3-/4- to im-
                                                                                 prove the Se to 4.2 mV K−1 .[63] Diﬀerent kinds of 𝛼-CDs were used
5.1. Electrode Materials                                                         which has temperature-dependent host–guest interactions with
                                                                                 redox couples, increased the Se to 2.6 mV K−1 .[66] All these values
Flexible or stretchable materials with well-deﬁned and tunable                   are higher than that of the gel electrolytes (below 1.8 mV K−1 ). It is
porosity, high electrical and thermal conductivity are desired in                believed these strategies in liquids electrolytes could be extended
pursuing high-performance TEC devices. These properties en-                      into the gel system for enhanced voltage output. Despite the large
sure a high ion accessible surface area, unobstructed ion diﬀu-                  Se and good-matching with pseudocapacitive electrodes, the de-
sion channel, and good electron and thermal transfer. Nanostruc-                 pendence of the Seebeck coeﬃcient on the humidity of proton
tured carbon materials (like graphene and carbon nanotubes),                     conductive electrolytes has limited their practical application.[105]
