Repository: Ian010529/knowledge-reflection

> **2026-09-23 项目整理说明**：本目录整体属于旧阶段工作区，当前研究入口见 [项目根目录 README](../README.md)。下面标为“当前”“最终”“优先”的内容均为当时的历史状态，不能作为现行流程或已验收结果。原始表和溯源记录仍保留原位置。53 个 TIFF 已无损压缩归档，PNG/PDF/SVG 保留，恢复方法见 [整理记录](../archive/cleanup_20260923/README.md)。

# iTE & TG working files

> **当前有效主线（2026-08-04）**：`cleanroom_abstract_pair_layer/`。
> `final_concept_layer/`、`task_typed_concept_layer/`、
> `ite_tg_complementarity/` 与 `pair_projection/` 的发现/排序结果已撤回，
> 因为审计发现人工规则被当成 observed evidence，且 P0337 被加入原摘要没有的
> `entropy`、`redox chemistry`、`photothermal` 节点。旧目录仅保留作错误溯源，
> 禁止回灌到新流程。

整理时间：2026-07-27

File: iTE-TG/tmp/pdfs/reviews/csr2026_power_supply_ionic_te.txt (part 3 of 11)
Chem Soc Rev
with the electrode than anions, fewer cations desorb from the hot            enhance thermoelectric performance, targeted additives are often
electrode, raising its potential relative to the unheated electrode          incorporated. These serve primarily to (i) enrich the ionic reser-
and generating a measurable thermovoltage.93 The surface cover-              voir and thereby increase carrier concentration, and (ii) modulate
age of ions can be expressed by Langmuir-type relationships:94               the mobility contrast between cations and anions, enabling the
                                                                             amplification or tuning of thermopower.96 In systems susceptible
                K1 ½Cþ                          K2 ½A                     to environmental fluctuations, encapsulation strategies can
 yþ ¼                          ;   y ¼                           (27)
        1 þ K1 ½Cþ  þ K2 ½A            1 þ K1 ½Cþ  þ K2 ½A             further improve operational stability, although a detailed discus-
                                                                             sion of these strategies is beyond the scope of this review.
where y+ and y represent the fractional coverages of cations and               Table 1 summarizes the representative performance metrics
anions, [C+] and [A] denote their effective activities, and K1 and K2       of non-redox i-TE systems, oﬀering a quantitative foundation
are the respective adsorption equilibrium constants. The interfa-            for subsequent material optimization and application-oriented
cial free energy associated with ion adsorption thereby modulates            design.




Fig. 5 Electrode-related mechanisms. (a) Schematic illustration of the ionic adsorption–desorption mechanism in i-TE materials, where differences in
ion–electrode binding strength lead to thermally induced interfacial ion redistribution and thermovoltage generation. (b) Schematic illustration of the
thermal extraction effect in i-TEs.




This journal is © The Royal Society of Chemistry 2026                                               Chem. Soc. Rev., 2026, 55, 3303–3379 | 3315
Review Article                                                                                                              Chem Soc Rev

Table 1    Representative performance metrics of non-redox i-TE systems

Matrices            Ion donors            Solvents         Additives      Electrodes     Std [mV K1]    s [mS cm1]     K [W m1K1]     Ref.
Polymers
CaBC                NaCl                  H2O              N.A.           Graphite       27.2           204.2           0.318            97
Cellulose           NaOH                  H2O              PEO            Pt             24              20              0.48 0.03        24
PQ-10               NaOH                  H2O              N.A.           Graphite       24.17           1               N.A.             98
BC                  EMIMDCA               Ethanol          N.A.           N.A.           18.04           28.8            0.21             99
TOBC                EMIMDCA               Ethanol          N.A.           N.A.           7.15            79              0.23             100
CMBC                EMIMDCA               Ethanol          Na:DCA         Ag             45.02           21.2            N.A.             101
PEO                 LiTFSI                N.A.             EMIMBF4        Cu             15             1.79            0.11             102
PEO                 LiTFSI                N.A.             EMIMCl         N.A.           13              2.98            0.35             103
Gelatin             CF3SO3K–CH3SO3K       H2O              N.A.           Au@Cu          28              N.A.            N.A.             104
PVA                 NaOH                  H2O              N.A.           Carbon paste   37.6           0.0736          N.A.             105
PVA                 CuCl2                 H2O              PMNT           Ag             38.6           0.123           N.A.             106
Agarose             Na:DBS                H2O              N.A.           Carbon-paper   41.8            13.2            N.A.             107
Chitosan            CuCl2                 H2O              N.A.           Carbon cloth   23.8           N.A.            N.A.             108
PAA-PEO             NaCl                  H2O              N.A.           Copper foil    3.26            0.21            0.321            109
PAAm-alginate       EMIMBF4               H2O              PEG            Carbon-paper   19.32           N.A.            0.53             110
PAAm/CA             Li2SO4                Glycerin–H2O     N.A.           N.A.           11.5            6.24            0.5085           111
WPU                 ChCl:EG               N.A.             N.A.           N.A.           19.5            8.4             0.2              113
PVDF–HFP            EMIMDCA               N.A.             N.A.           Ag             26.1            6.7             0.176            46
PVDF–HFP            EMIMDCA               Ethanol          Na:DCA         Ag             43.8 1.0        19.4 0.3        0.183            112
PU                  EMIMDCA               N.A.             N.A.           Ag             25.6            12.8            0.24             114
LCE                 EMIMTFSI              N.A.             N.A.           Ag             25.8            0.215           0.11– 0.12       115

Small molecules
SiO2            EMIMDCA                   N.A.             N.A.           SWCNTs-Ag      14.8            47.5            0.21             116




    3.1.1. Matrices. The matrices of thermodiﬀusion i-TE sys-              pH 4 and increase with alkalinity, reaching +31.7 mV K1 at pH
tems fall into two broad categories: polymers and small mole-              14, consistent with cation-dominated (Na+) transport.126 More-
cules, with current systems being predominantly polymer-                   over, rationally tailoring the spatial arrangement of cationic
based. As shown in Fig. 6, the dominance of polymer matrices               and anionic side chains further amplifies ionic mobility asym-
highlights the critical role of polymer chain architecture and             metry, thereby boosting thermopower.117
functional-group distribution in regulating ion solvation and                  Small-molecule matrices represent another emerging class,
transport pathways, thereby governing thermodiﬀusion-driven                in which ionic liquids are immobilized within inorganic nano-
ionic thermoelectric behavior.                                             particle frameworks. He et al. demonstrated a SiO2–ionic liquid
    Polymer-based matrices enriched with polar functional groups           hybrid exhibiting exceptional performance.116 The Lewis acid
(e.g., –OH, –COOH) or polar oxygen-containing linkages (e.g., ether        sites and surface hydroxyls of SiO2 promote ion dissociation,
–O–) establish extensive hydrogen bonding ion–water networks,              disrupt local ordering, and selectively accelerate cation trans-
thereby achieving high ionic conductivity. Representative examples         port. Concurrently, nanoparticles lower the diffusion activation
include natural cellulose and its derivatives,24,97–101,117 PEO,102,103    barrier, providing low-resistance ion migration pathways. This
gelatin,104,118 poly(vinyl alcohol) (PVA),105,119 agarose,107 chito-       dual effect maximizes the mobility contrast between cations
san,108 and synthetic polymers such as poly(acrylic acid)                  and anions while maintaining low thermal conductivity, result-
(PAA),109,120,121 polyacrylamide (PAM)110,111 and waterborne polyur-       ing in an impressive ionic power factor of 1040.4 mW m1 K2.
ethane (WPU).113,123 Despite their high conductivity, these hydro-             3.1.2. Ion donors. Ion donors form the functional core of i-
philic systems exhibit pronounced humidity dependence, leading             TE systems, governing both charge carrier generation and ther-
to limited thermal and temporal stability.                                 movoltage output. They encompass a broad class of materials—
    In contrast, non-hydrophilic polymer matrices provide                  including ionic liquids (ILs), inorganic salts, deep eutectic sol-
enhanced structural robustness and environmental stability.                vents (DESs), and polyelectrolytes—each exhibiting distinct struc-
Systems based on poly(vinylidene fluoride–hexafluoropropy-                 tural and dynamic characteristics that dictate ionic transport and
lene) (PVDF–HFP),46,112,122 polyurethane (PU),114,124 and                  thermal-to-electrical energy conversion eﬃciency. Among these,
liquid-crystal elastomers (LCEs)115,125 can sustain stable perfor-         ILs remain the most extensively employed donors due to their
mance under harsh or fluctuating conditions. Beyond improv-                room-temperature liquidity, negligible vapor pressure, intrinsi-
ing durability, molecular-level design of polymer backbones                cally low thermal conductivity, and exceptional thermal and
and side chains has recently enabled functional tunability of              chemical stability. These combined attributes enable wide opera-
thermoelectric behavior. For instance, zwitterionic polymers               tional windows and typical thermopowers ranging from 10 to
exhibit pH-switchable i-TE properties: negative thermopower                90 mV K1. Inorganic donors such as acids, bases, and
(32.6 mV K1 at pH 1) is observed under strongly acidic                   salts, although crystalline in their bulk form, can be used as
conditions (pH 1–3), indicating anion-dominated (Cl) trans-               aqueous electrolytes exhibiting thermopower values comparable
port and n-type behavior, whereas positive values emerge above             to those of ILs.24,97,98,127 DESs—produced through hydrogen



3316 | Chem. Soc. Rev., 2026, 55, 3303–3379                                              This journal is © The Royal Society of Chemistry 2026
Chem Soc Rev                                                                                                                   Review Article




Fig. 6 Structures of common matrices in thermodiﬀusion systems, where the molecular chain configuration and functional group distribution directly
reveal the underlying mechanisms governing ion transport behavior.



bonding donor–acceptor complexation—offer additional advan-               in i-TE systems. Their functionalities can generally be classified
tages of low cost, negligible volatility, and environmental               into two complementary categories: (i) increasing carrier
compatibility.113,121,128,129                                             concentration to enhance ionic conductivity, and (ii) modulat-
   Organic polyelectrolytes, while typically exhibiting lower ionic       ing cation–anion mobility asymmetry to maximize thermo-
conductivities than ILs, provide a pronounced asymmetry in                power or achieve polarity switching.
cation/anion mobility, yielding competitive thermopower out-                  Mechanistically, additives influence i-TE performance either
puts. Representative polyanionic systems include poly(styrene             through interactions with host matrices (e.g., hydrogen bond-
sulfonic acid) (PSSH)130 and its metal salts (PSSNa,36 PSSAg, and         ing, electrostatic interactions, and hydrophobic/hydrophilic
NafionAg131) and phosphonic acid-containing copolymers such               associations) that alter chain flexibility, solvation structure, or
as poly(vinyl phosphonic acid-co-acrylic acid) [P(VPA-AA)],132            microphase separation;102,110 or by directly modulating ionic
whereas poly(diallyldimethylammonium chloride) (PDDAc)                    species through complexation, hydration control, or charge
exemplifies typical polycationic systems.96 In these solid-state          redistribution, thereby tailoring migration dynamics at the
matrices, counterions are immobilized through ionic or coordi-            molecular level.101,112
native bonding, leaving only one ionic species mobile and gen-                3.1.5. Electrodes. The electrode/electrolyte interface funda-
erating substantial mobility contrast. Their thermopower                  mentally determines charge storage capacity, potential for-
remains highly humidity-dependent.                                        mation, and overall thermoelectric output in i-TE devices.
   3.1.3. Solvents. Solvents regulate not only the dissolution            Noble metals such as Au and Ag remain benchmark materials
and ion availability but also the microscopic organization and            due to their high electrical conductivity, corrosion resistance,
interfacial dynamics of i-TE materials. Water plays an especially         and electrochemical stability.24,46,101–103,112–115 Meanwhile,
pivotal role, reconstructing hydrogen bonding networks, modulat-          carbon-based electrodes—including graphite,97,98 carbon nano-
ing polymer–ion interactions, and enhancing ion mobility by               tubes (CNTs), and metal–CNT hybrids116,130—offer large speci-
weakening ion–polymer coordination. This process increases the            fic surface areas, robust conductivity, and even polarity-
density of free charge carriers, thus improving ionic conductivity        switching capabilities.118,136
and thermoelectric responsiveness.24,105,133 In contrast, organic             The emergence of conductive polymers as flexible electrodes
solvents such as ethanol can act as ‘‘antisolvents,’’ inducing            further diversifies the material palette. Their combination of high
polymer chain folding, microphase segregation, or preferential            flexibility, facile processability, and favorable electrochemical
ion transport pathways that optimize nanoscale morphology and             characteristics enables seamless integration into deformable or
facilitate controlled phase behavior.99–101                               wearable i-TE architectures.137 The diversification of electrode
   For humidity-sensitive systems, the incorporation of stabilizing       materials enriches diﬀusion-type i-TE architectures and provides
agents such as glycerol134 and or ethylene glycol135 eﬀectively           a solid foundation for high-performance, application-oriented
mitigates water evaporation and ice crystallization due to their          energy harvesting.
strong hydrophilicity and low freezing points. These additives                3.1.6. Physical state. i-TE materials can be broadly classi-
extend the operational temperature range and ensure reliable              fied as liquid, quasi-solid, or solid systems.
device performance under variable environmental conditions.                   Liquid systems, mainly salt solutions in aqueous/organic
   3.1.4. Additives. Additives serve as molecular regulators              solvents and neat ionic liquids—were the first explored owing
that fine-tune ionic conduction and thermopower generation                to their high ion dissociation and mobility.34 However, excessive



This journal is © The Royal Society of Chemistry 2026                                           Chem. Soc. Rev., 2026, 55, 3303–3379 | 3317
Review Article                                                                                                             Chem Soc Rev

thermal conductivity and convection significantly compromise            electrolytes can be categorized as liquids or quasi-solids. In the
their thermoelectric eﬃciency, making the reconciliation of             following, we focus on design strategies and performance
large thermopower with suppressed heat transport a central              optimization of electrolytes and electrode materials across
design challenge.                                                       diﬀerent physical states.
    Quasi-solid systems integrate the ionic mobility of liquids             3.2.1. Redox couples. Redox couples are the central energy
with the structural integrity of solids. Hydrogels, while eﬀective      carriers in redox-based i-TE systems, where reversible electron
conductors, suﬀer from evaporation-induced instability and              transfer between oxidized and reduced states imparts high
typically require encapsulation. In contrast, ionogels employing        electrochemical reversibility. Ideal couples require high stabi-
nonvolatile ionic donors (e.g., ILs) mitigate water loss, thereby       lity, reversibility, solubility, and electron-transfer kinetics,
balancing thermoelectric performance with long-term stability           together with a large potential diﬀerence. They are generally
and oﬀering broader application potential.                              classified into inorganic, organic, and coordination complexes.
    Solid systems eliminate liquid components, thereby achiev-              Organic molecules and coordination complexes (for example
ing superior mechanical robustness and environmental resili-            thiolate/disulfide pairs such as McMT/BMT,147 quinones,148
ence, yet at the cost of restricted ionic transport. Research has       ferrocene derivatives,149 and nitroxide radicals150) oﬀer structural
centered on polyelectrolytes such as polystyrene sulfonic acid          tunability and enhanced thermopower. Practical deployment of
(PSSH) and its salts (PSSNa and PSSAg), silver-doped Nafion             these chemistries is, however, constrained by synthetic complexity,
(NafionAg), phosphonic acid–containing copolymers [e.g.,                limited phase stability and challenges in device integration. Emer-
P(VPA-AA)], and polycations such as PDDA,36,96,130–132,138 which        ging metal-ion thermogalvanic cell concepts (e.g., Ca2+ 95 and Ca/
combine mechanical integrity with selective ion conduction.             Li-ion systems151) further expand the design space but currently
    Polymer-based composites have further propelled solid-state         lack systematic mechanistic and performance benchmarks.
i-TE development. For example, PVDF–HFP/NaTFSI/PC compo-                    Inorganic redox couples dominate the literature due to their
sites demonstrate reversible p–n switching of Na+ transport with        low cost, stability, and large entropy changes (DS). The ferri/
tunable thermopower (20 to 6 mV K1).139 More recently, Zhou           ferrocyanide couple (Fe(CN)63/Fe(CN)64) is a prototypical
et al.140 reported a liquid-free ion-conducting elastomer (LFICE)       example, delivering reported thermopowers on the order of
of dry LiTFSI and waterborne polyurethane, combining high               1.4–1.6 mV K1 152 with excellent cycling stability and amen-
tensile strength (4.5 MPa), extreme stretchability (4900%), ionic       ability to tuning via electrolyte composition, supporting salt- and
conductivity (8.32  104 S m1), and thermo-strain responsive-         concentration-gradient engineering.21,27,55,64,142,153–159 Critically,
ness (2.22% 1C1). Devices based on LFICEs delivered a thermo-          the polarity of the thermopower is determined by the reaction
power of 4.41 mV K1, underscoring the potential of solid-state i-      direction: oxidation at the hot electrode with reduction at the cold
TEs in flexible sensing, digital healthcare, and self-powered           electrode yields p-type behaviour (reported as negative thermo-
electronics.                                                            power in common convention), whereas the reverse sequence
    In summary, the selection and interplay of matrices, ion            produces n-type behaviour (positive thermopower). Representative
donors, solvents, additives, electrodes, and physical states collec-    systems include Fe3+/Fe2+ (B0.6 mV K1, requiring acidic media),
tively define the ionic transport behavior and energy conversion        I3/I (B0.5 mV K1, with polarity tunability), Co3+/2+(bpy)n com-
eﬃciency of i-TE systems. Understanding and optimizing these            plexes (B1.5 mV K1 but limited by solubility), and Cu2+/Cu
interdependent components are thus essential for achieving              (B0.8 mV K1).58,160–178
stable, high-performance, and application-oriented ionic thermo-            Rational selection and molecular engineering of redox cou-
electric devices.                                                       ples—targeting large DS, favorable solubility and rapid inter-
                                                                        facial kinetics—remain central to advancing redox-based i-TE
3.2.   Redox-involved i-TE systems                                      technologies and to reconciling high thermovoltages with long-
Redox-involved i-TE systems can be divided into purely redox-           term device robustness.
driven devices and hybrid systems that combine reversible redox             Table 2 summarizes the thermoelectric performance of
reactions with thermodiﬀusion. Here, we provide a unified over-         representative p-type and n-type redox couples.
view of these strategies. Purely redox-driven devices consist of            3.2.2. Liquid electrolytes. Liquid electrolytes are attractive
electrolytes, electrodes, and supporting components such as             for their high ionic mobility and eﬃcient thermoelectric con-
encapsulation layers and separators. Electrolytes and electrodes        version. They can be divided into aqueous,64,154–156,179
govern energy conversion, while encapsulation and separators            organic,55,142,164,180 IL and hybrid solvent systems.169,174,176
enhance operational stability and safety.57,141,142 Flexible polymers   Aqueous media provide superior ionic conductivity but are
including PU, polydimethylsiloxane (PDMS), and VHB tapes are            constrained by volatility and low boiling points (o100 1C),
commonly used as encapsulants due to their mechanical compli-           which limit stability under large DT. Organic solvents extend
ance and gas-barrier properties,143–145 whereas separators main-        the electrochemical window and permit dissolution of water-
tain thermal and ionic gradients, improving thermovoltage.146           sensitive redox species, yet they typically exhibit lower ionic
   Redox electrolytes are generally formulated from reversible          conductivity and introduce volatility and flammability con-
redox couples (e.g., Fe2+/Fe3+, I/I3, and Fe(CN)63/Fe(CN)64)        cerns. ILs with negligible vapor pressure, high thermal stability,
dissolved in suitable solvents, with additives introduced to            and relatively high conductivity are promising for high-
regulate kinetics and diﬀusion. Depending on the solvent state,         temperature operation and large Se values driven by entropy



3318 | Chem. Soc. Rev., 2026, 55, 3303–3379                                           This journal is © The Royal Society of Chemistry 2026
Chem Soc Rev                                                                                                                      Review Article

Table 2       Thermoelectric performance of representative p-type and n-type redox couples

                                                                                                         Std             DT     Power density
Redox couples Matrices                    Solvents                Additives     Electrodes               [mV K1]        (K)    [mW m2 K2] Ref.
FeCN3/4           CMC                   H2O                     N.A.       PEDOT/PSS-EFG/CNT           1.22           10     0.0351         154
                    N.A.                  H2O                     CsCl       Amorphous graphite          N.A.            18     0.437          155
                    PAAM-SA               EG-H2O                  N.A.       Pt                          1.43           30     0.0201         142
                    P(AM-Co-AMPS)         H2O                     NaCl       Pt                          1.6            40     0.61           64
                    Gelatin               H2O                     N.A.       Graphite                    2.17           10     1.73           156
                    N.A.                  Methanol                N.A.       SWNT                        2.9            4.1    0.64           55
                    N.A.                  H2O                     GdmCl      Carbon fabric               3.73           50     2.744          21
                                                                             paper-graphite plates
                    BC-PAM                DES                     GdmCl      Graphite                    3.84           20     1.76           157
                    PAAM-PVA              H2O                     GdmCl      LM                          3.89           N.A.   N.A.           158
                    N.A.                  H2O                     GdmCl-urea Graphite                    4.2            10     1.1            159
                    Gelatin               H2O                     KCl        Au–Cu                       17              8      0.66           27

Fe2+/3+             PVA                   H2O                     N.A.          PEDOT/PSS                0.85            10     0.0322         154
                    N.A.                  H2O                     N.A.          Carbon fiber             1.7             31     0.452          160
                    N.A.                  H2O                     HCl           Pt                       1.74            25     0.950          161
                    PAAM-PVA              H2O                     CF3SO3H       LM                       2.29            N.A.   N.A.           158
                    N.A.                  AN-H2O                  N.A.          Carbon cloth             3.05            89.3   0.689          162
                    N.A.                  Acetone–methanol        N.A.          Pt                       3.4             N.A.   N.A.           164
                    Chitosan-guanidine    H2O                     Melamine      Nickel sheet             7.24            25     7.232          165

Cu2+/Cu             N.A.                  H2O                     N.A.          Cu foil                  0.7             10     0.0004         166
                    N.A.                  H2O                     N.A.          Cu                       0.7196          60     0.0088         167
                    PIP/TMC-AMPS          H2O                     N.A.          Cu foil                  1               12     0.0011         168
                    N.A.                  H2O                     N.A.          3D multi-structured Cu   1.66            70     0.71           58

I3/I              N.A.                  [C2mim][BF4]            N.A.          Pt                       0.23            100    0.0029         169
                    N.A.                  H2O                     KCl\a-CD      Pt                       2               N.A.   N.A.           170
                    TEG-a-CD              H2O                     N.A.          Pt                       4.2             10     B0.028         171
                    N.A.                  H2O                     N.A.          Stainless steel          13.6            10     B0.00085       172
                    PNIPAM                H2O                     N.A.          Graphite                 1.91 to 0.71   N.A.   N.A.           173

Co(III/II))         PVDF                  [C2mim][NTf2]-acetone N.A.            Pt                       1.52            35     0.001          174
                    PVDF                  MPN                   N.A.            Pt                       1.8             40     0.0144         175
                    N.A.                  MPN–[C2mim][B(CN)4] N.A.              Pt                       1.59–2.01       70     0.179          176



changes; however, high viscosity restricts diffusion. Conse-                  conductivity, while modulation of solvation environments---through
quently, hybrid solvent formulations (e.g., water–IL or organic–              cations, anions, or co-solvents—alters entropy changes between
IL mixtures) have emerged to balance fast ion transport with                  redox states, boosting thermopower.55,162,164 In addition, construct-
enhanced thermal and electrochemical stability. Rational opti-                ing controlled concentration gradients (e.g., via adjustment of
mization of solvent composition, supporting-salt concentration                oxidized/reduced ratios or thermally induced crystallization/pre-
and viscosity, is therefore essential to balance ionic mobility,              cipitation) can further amplify voltage. These strategies often
redox kinetics and operational stability.                                     employ functional additives such as chaotropic ions,21,155,157
    3.2.3. Quasi-solid electrolytes. Quasi-solid electrolytes                 urea,159 ammonium sulfate,58 thermoresponsive monomers (MC
immobilize redox species within polymeric networks to eliminate               and PNIPAM),173,181 chaotropic monomers (DMAEA-Q),182 hyper-
leakage and reduce volatility while maintaining appreciable ionic             branched molecules (e.g., cyclodextrin),25,171 and surfactants
conductivity and mechanical integrity. Polymer matrices such as               (DTAB),183 which precisely tune solvation and phase behavior to
poly(vinyl alcohol) (PVA),154,158 chitosan,165 gelatin,27,156 cellulose       establish stable concentration gradients and and enhance redox
derivatives,154,157 polyacrylamide142 and poly(sodium acrylate)65             entropy diﬀerences, thereby amplifying the thermoelectric response.
have been employed to regulate ion transport and stabilize redox                  3.2.5. Electrodes. Electrodes play a decisive role in deter-
species. Gel frameworks regulate redox kinetics, stabilize concen-            mining charge-transfer kinetics and overall power density in i-
tration gradients and aﬀord the flexibility and strain tolerance              TE systems. Ideal electrodes require high electrical conductiv-
required for wearable applications. Yet, restricted ion diﬀusion can          ity, large electrochemically active surface area, and structural/
limit high-output performance; to address this trade-oﬀ, strategies           chemical stability, while ensuring strong interfacial coupling
including controlling crosslink density, introducing functional               with the electrolyte. Common electrode categories include
additives, or constructing nanocomposite architectures to optimize            metal-based,25,27,64,142,161,169,171 carbon-based,55,155,156,162 and
pathways while maintaining robustness have been developed.64,65               composite or conductive polymer electrodes.154
    3.2.4. Additives. Additives oﬀer versatile and eﬀective strate-
gies to enhance thermoelectric performance. Simple inorganic salts               3.2.5.1. Metal electrodes. Noble metals such as Pt and Au are
such as NaCl64 and KCl27 can significantly improve ionic                      widely employed due to their outstanding catalytic activity and



This journal is © The Royal Society of Chemistry 2026                                              Chem. Soc. Rev., 2026, 55, 3303–3379 | 3319
Review Article                                                                                                           Chem Soc Rev

electrochemical stability;27,64,142 Pt is frequently used as a        conversion. They can be broadly divided into conductive poly-
reference electrode. However, their high cost and limited sur-        mers and ion–electron composite conductors.
face area hinder large-scale applications. More cost-eﬀective
alternatives such as Cu, Ni, and W54,167,184 can be utilized,            3.3.1.1. Conductive polymers. PEDOT:PSS serves as the pro-
though surface modification strategies—such as micro/nano-            totypical system, eﬀectively coupling ionic and electronic trans-
structuring, etching—are often required to enlarge the eﬀective       port into a unified thermoelectric response. Environmental
contact area and enhance catalytic eﬃciency.27,58 Such mod-           factors exert a decisive influence on transport behavior. For
ifications improve charge-transfer kinetics and reduce interfa-       instance, Crispin et al.189 demonstrated that raising relative
cial resistance, thereby increasing output power density.             humidity from 10% to 80% increased the thermopower from
                                                                      B10 to 161 mV K1, owing to water adsorption, solvation-
   3.2.5.2. Carbon-based electrodes. Carbon nanostructures---in-      mediated cation mobility, and weakened electrostatic binding
cluding carbon nanotubes (CNTs), graphene, and activated              along the polymer backbone. The output typically consists of a
carbon—combine low cost, high surface area, and excellent             steady voltage from cooperative electron–ion transport and a
electrical conductivity.21,55,155,156 Their interconnected 3D fra-    transient voltage driven by the applied gradient.189 However, most
meworks enable eﬃcient electron and ion transport, contribut-         studies employ PEDOT derivatives as either electronic or ionic
ing to superior charge-transfer eﬃciency. Architectures such as       channels in composite configurations; therefore, systems based
vertically aligned CNT arrays, SWNT/rGO hybrids, and CNT              solely on a single polymer electrolyte are not discussed in detail.
aerogels14,28,185 have demonstrated particularly high thermo-
electric performance. Nevertheless, random stacking or poor
                                                                         3.3.1.2. Ion–electron composited conductors. Ion–electron
orientation of carbon domains can hinder ion migration and
                                                                      composite conductors integrate discrete ionic and electronic
increase internal resistance, emphasizing the necessity of
                                                                      phases to achieve cooperative charge transport. These systems
ordered architectures and molecular alignment to maintain
                                                                      are typically composed of three key components: a gel matrix (e.g.,
eﬃcient charge/ion transport.
                                                                      PVA,87,190 cellulose,191 PAM/SA,192 PAMPS,87,193 gelatin,83,84,194 and
                                                                      PMMA90), ion donors such as ionic liquids, inorganic salts, or
    3.2.5.3. Composite electrodes and conductive polymers. To
                                                                      redox couples (e.g., NaCl,195 MfmCl,88 and K3[Fe(CN)6],196
further enhance charge-transfer kinetics and structural tunabil-
                                                                      [Fe(CN)6]3/4,80 [EMIM][NTf2]–CoII/CoIII,197 Sn2+/Sn4+),90 and
ity, composite and conductive polymer electrodes have been
                                                                      electronic donors including inorganic semiconductors, conductive
developed. Metal–carbon composite electrodes combine the cat-
                                                                      polymers, or carbon-based materials (e.g., BST,198 PEDOT:
alytic activity of metals with the large surface area and conduc-
                                                                      PSS,88,89,193 PANI,190 CNT,84,194,197 and rGO194,196). Additional
tivity of carbon frameworks,162,186,187 improving both interfacial
                                                                      conductive frameworks such as CCM,191 CPP,86 and Fe2O3199
reaction efficiency and mechanical stability. Meanwhile, conduc-
                                                                      further broaden the material design space. Under a temperature
tive polymer-based electrodes have emerged as a promising
                                                                      gradient, both ions and electronic carriers (electrons or holes)
alternative due to their intrinsic conductivity, flexibility, and
                                                                      migrate toward the cold side, generating stable and reproduci-
facile low-temperature processability. The tunable microstructure
                                                                      ble thermovoltages.
of polymers such as PEDOT:PSS and PVDF allows precise control
                                                                         3.3.2. Ion–electron hybrid matrices. Ion–electron hybrid
of interfacial resistance and charge-transfer efficiency. For exam-
                                                                      matrices consist of spatially separated ionic and electronic conduc-
ple, MWNT/PVDF composite electrodes188 and 3D-printed PED-
                                                                      tion networks that remain strongly coupled through interfacial
OT:PSS electrodes154 exhibit excellent performance in both n-type
                                                                      contacts. Unlike homogeneous mixed conductors (Fig. 7a), hybrid
(PVA–Fe3+/Fe2+) and p-type (CMC–[Fe(CN)6]4/[Fe(CN)6]3) gel
                                                                      matrices comprise interpenetrating but distinct ionic and electronic
electrolytes. Conductive polymers inherit the advantages of metal
                                                                      pathways linked through engineered interfaces (Fig. 7b),
and carbon electrodes and can be processed at low temperatures
                                                                      making interfacial design a central determinant of overall
(o100 1C) for scalable fabrication.
                                                                      device performance. Given the compositional similarity of
3.3.   Ion–electron hybrid systems                                    hybrid matrices to the aforementioned systems, detailed
                                                                      discussion of their constituent materials is omitted here.
Ion–electron hybrid systems provide an effective strategy to
mitigate the high internal resistance and intermittent response
characteristics of pure i-TEs. Depending on the host matrix,          4. Advances in i-TEs
these systems can be categorized into (i) ion–electron mixed
conductors, where both carriers are transported within a single       Achieving eﬃcient and durable thermoelectric conversion has
phase, and (ii) heterogeneous hybrid composites, in which             been a central pursuit in the development of i-TE systems. Early
distinct ionic and electronic networks operate cooperatively.         investigations primarily focused on thermodiﬀusion due to
By exploiting synergistic charge transport, such systems enable       their relatively high thermopower. However, the intrinsic lim-
efficient and stable energy conversion under thermal gradients.       itation of ionic carriers—namely, their inability to maintain a
    3.3.1. Ion–electron mixed conductors. Mixed ion–electron          closed electronic circuit—results in intermittent voltage output
