Repository: Ian010529/knowledge-reflection

# iTE / TG 双知识图谱研究

当前依据：[iTE_TG双知识图谱研究方案_v2.0_可执行版.docx](iTE_TG双知识图谱研究方案_v2.0_可执行版.docx)。本文是项目总入口；各历史目录里“当前”“最终”等表述仅指其生成时的状态。

## GitHub完整快照

仓库为 `Ian010529/knowledge-reflection`（私有）。按完整上传要求，初始提交包含全部当前项目文件、本地`.venv-embedding`及TIFF归档；超过50MiB的文件由Git LFS存储。克隆后运行`git lfs pull`获取这些文件。此前整理记录中“环境/归档不纳入Git”的描述已被本次完整上传要求取代。

`.venv-embedding`是macOS ARM环境留存，不能直接当作5090机器的运行环境。其Python可执行文件链接指向项目外的本机运行时，Nomic模型权重也位于项目外的Hugging Face缓存；这些外部目录未纳入本项目上传。换机器需重新安装相应平台的Python、依赖和模型权重，版本信息见`environment_snapshot.json`。现有模型输出和向量文件均包含在仓库中。

## 当前进度

- 默认语料为1,644篇iTE、333篇TG，共1,977篇；原始证据、论文身份及冻结输入保留。
- 重建得到4,646个原始节点，4,487个可用于当前归一化候选检索，159个角色待核实。
- 已保存1,692对历史模型关系建议，未作为人工接受或实际合并。
- 已完成Nomic同域Top-10候选生成、输入对比及BM25＋向量融合试验。混合检索尚未替换正式多通道候选池。
- 下一阶段为候选复核及计划要求的人工验收；没有完成节点合并、正式建图或研究质量验收。计划中的343项既有合并决定不在TXT重建交付中，开始相应复核前需核对其清单来源，不能用1,692项模型建议冒充。

详细执行状态：[stage2_normalization/CONTEXT_RUN.md](stage2_normalization/CONTEXT_RUN.md)。旧逐对大模型执行入口保持停用。

## 文件入口

| 目录或文件 | 用途 |
|---|---|
| `cleaned_ite_tg/data/` | 当前默认语料；`audit/`保存去重溯源 |
| `当前会话抽取结果.txt` | 已交付抽取文本，保留原件 |
| `stage2_reconstruction/v1/` | 从TXT重建的节点、关系、原文和初始概念；`stage1_frozen/`为冻结来源 |
| `stage2_review/role_run_v2/` | 当前角色模型建议和159项待核实清单 |
| `stage2_review/v1/` | 早期候选与冻结人工审计材料，仍有依赖；不是当前角色主表 |
| `stage2_normalization/` | 历史关系建议、现有候选与检索实验，见其README |
| `sources/` | 方法、论文和硬件查询依据；不是训练数据 |
| `research_plan/` | 早期研究计划及生成源文件；以根目录v2.0计划为准 |
| `iTE-TG/` | 旧分析、图表及来源工作区；部分结果已撤回，禁止当作当前已验收结果 |
| `archive/cleanup_20260923/` | 本次压缩归档、整理清单和恢复说明 |
| `.venv-embedding/` | 当前本地embedding运行环境，继续保留 |

> **2026-09-23 项目整理说明**：本目录整体属于旧阶段工作区，当前研究入口见 [项目根目录 README](../README.md)。下面标为“当前”“最终”“优先”的内容均为当时的历史状态，不能作为现行流程或已验收结果。原始表和溯源记录仍保留原位置。53 个 TIFF 已无损压缩归档，PNG/PDF/SVG 保留，恢复方法见 [整理记录](../archive/cleanup_20260923/README.md)。

# iTE & TG working files

> **当前有效主线（2026-08-04）**：`cleanroom_abstract_pair_layer/`。
> `final_concept_layer/`、`task_typed_concept_layer/`、
> `ite_tg_complementarity/` 与 `pair_projection/` 的发现/排序结果已撤回，
> 因为审计发现人工规则被当成 observed evidence，且 P0337 被加入原摘要没有的
> `entropy`、`redox chemistry`、`photothermal` 节点。旧目录仅保留作错误溯源，
> 禁止回灌到新流程。

整理时间：2026-07-27

## 目录

- `source_tables/`：原始材料-机制抽取表，含 3 个 xlsx 和对应 csv。
- `figures_and_results/`：本轮 NMI-style / ML / graph / embedding / KDE 图和中间结果。
- `scripts/`：生成这些结果的 Python 脚本。
- `nmi_reference/`：NMI 正文、SI、正文 Fig. 2 页面截图和提取文本。
- `final_concept_layer/`：最终规范 concept 词表、逐篇映射、别名、QC 和完整工作簿。
- `final_concept_prediction/`：基于最终 prediction_core concept 的 iTE 时间回测、分类结果和预测矩阵。
- `ite_to_tg_prediction/`：仅预测 iTE 已有概念关系随后是否迁移到 TG 的时间回测。
- `tg_self_prediction/`：用早期 TG 概念图预测后期 TG 新组合的内部演化回测。
- `material_mechanism_analysis/`：最终分层结果，严格按训练口径分为材料—材料、材料—机制和机制—机制，并分别输出指标与 Top K。
- `layered_prediction_analysis/`：包含后处理“结构”分类的探索版本，不作为最终训练口径结果。
- `prediction_graphs/`：iTE→TG 知识迁移和 TG→TG 内部演化的高排名关系网络图及对应节点、边数据。
- `ml_visualization/`：两个任务的 ML/Graph/Hybrid ROC、PR、ML 分数分布和模型分歧可视化。
- `minimal_clean_concept_layer/`：高影响别名/家族折叠、增量映射证据和清洗后 pair evidence。
- `minimal_clean_predictions/`：最小充分清洗后重新训练的 iTE→TG、TG→TG、分层 Top K、图谱和新旧稳定性比较；后续应优先使用这一版本。
- `ite_tg_complementarity/`：已撤回的规则化互补方案，仅保留错误溯源；不得回灌。
- `task_typed_concept_layer/`：已撤回的人工 typed/transfer 层，仅保留错误溯源；不得回灌。
- `pair_projection/`：已撤回的旧 pair 投影层，仅保留错误溯源；不得回灌。
- `ite_insight_transfer/`：保守的 claim evidence 与语义对齐审计层；
  保留用于追溯证据和人工检查，不再作为迁移机会的主结果。

## 当前优先看

- 方法、范围和当前结论：`cleanroom_abstract_pair_layer/REBUILD_AUDIT_CN.md`
- 冻结的客观分级/排序/source 契约：`cleanroom_abstract_pair_layer/EVIDENCE_CONTRACT_CN.md`
- 自动生成的完整契约与数量：`cleanroom_abstract_pair_layer/README.md`
- 全 167 个 exact shared pair-endpoint 节点：
  `cleanroom_abstract_pair_layer/all_shared_node_evidence_summary.csv`
- 64 个材料/机制 focus 节点（含 6 个 quarantine）：
  `cleanroom_abstract_pair_layer/shared_node_evidence_summary.csv`
- 全节点、未截断的 50,025 条检索路径：
  `cleanroom_abstract_pair_layer/tiered_shared_node_pair_candidates_full.csv`
- focus 节点的 20,157 条非平凡路径及 12,721 条 endpoint-pass 路径：
  `cleanroom_abstract_pair_layer/tiered_focus_node_pair_paths_full.csv`
  `cleanroom_abstract_pair_layer/tiered_shared_node_pair_candidates_focus.csv`
- 被 endpoint gate 隔离但没有删除的 7,436 条路径：
  `cleanroom_abstract_pair_layer/tiered_focus_endpoint_quarantine.csv`
- 全 A/B 加每节点最多 3 条 C 的均衡复核队列：
  `cleanroom_abstract_pair_layer/balanced_focus_review_queue.csv`
- pair→论文→原句→relation 的原子 provenance：
  `cleanroom_abstract_pair_layer/pair_support_evidence.csv`
- 12 条 A/B 关系原句逐项复核队列：
  `cleanroom_abstract_pair_layer/relation_incident_review_queue.csv`
- 两份独立 AI 原句复核及复核后 R2/R1/R0 结果：
  `cleanroom_abstract_pair_layer/relation_incident_semantic_review.csv`
  `cleanroom_abstract_pair_layer/semantic_reviewed_focus_candidates.csv`
  `cleanroom_abstract_pair_layer/semantic_reviewed_shared_node_summary.csv`
- 对全部 11 篇关系来源论文使用同一规则的 leave-one-source-out：
  `cleanroom_abstract_pair_layer/semantic_relation_source_leave_one_out.csv`
- exact same-pair 重叠（包括 α-CD/I3−）：
  `cleanroom_abstract_pair_layer/direct_pair_overlaps.csv`
- 可执行 QA 与冻结配置：
  `cleanroom_abstract_pair_layer/qa_report.json`
  `cleanroom_abstract_pair_layer/run_manifest.json`

File: iTE-TG/tmp/pdfs/as_tg_hydrogel.txt (part 1 of 4)
REVIEW
                                                                                                                     www.advancedscience.com


Critical Design Strategy of Thermogalvanic Hydrogels for
Low-Grade Heat Harvesting
Wentao Lin, Shukai Wu, Shuo Niu, Zhe Hu, Guangming Chen, Zhuoxin Liu,*
Yang Huang,* and Chao Fang*

                                                                                                  1. Introduction
Low-grade heat, typically deﬁned as heat at temperatures below 100 °C, is
abundant and ubiquitous in the daily environment. However, it is often wasted                      Since the Second Industrial Revolution, hu-
                                                                                                   manity has become increasingly dependent
due to the lack of eﬃcient recovery methods. Thermocells (TECs), which
                                                                                                   on non-renewable fossil resources, such
leverage the thermogalvanic eﬀect, provide a promising solution for directly                       as coal, oil, and natural gas, to meet the
converting low-grade heat to electricity. Recently, thermogalvanic hydrogels                       growing demand for electricity. The accel-
(THs) have emerged as an innovative class of materials for high-performance                        erated consumption of non-renewable fos-
TECs due to their giant thermopower, high ﬂexibility, biocompatibility, and low                    sil resources for energy production ulti-
                                                                                                   mately results in hazardous by-products
cost. This review comprehensively summarizes the latest advancement in TH
                                                                                                   and greenhouse gas emissions, resulting
research, with a particular focus on the promising design strategies. First, the                   in signiﬁcant environmental damage and
fundamental mechanisms underlying thermoelectrochemical conversion in                              pollution.[1–3] Furthermore, the Paris Agree-
THs are systematically scrutinized. Second, the key metrics are outlined for                       ment mandates that the entire world needs
evaluating TECs. Third, current strategies are highlighted for enhancing the                       to achieve global net-zero emissions by 2050
thermoelectrochemical performance of THs, including the modiﬁcations of                            to limit global warming to 1.5 °C, which
                                                                                                   necessitates a substantial increase in the
polymer matrix, liquid phase, additives, and others. Additionally, the current
                                                                                                   use of clean renewable energy resources.[4]
applications of TH-based devices are examined in energy harvest and sensing.                       Renewable energy resources, such as wind
Finally, the remaining challenges are discussed in the ﬁeld and provide a                          and solar, have gained popularity and now
forward-looking perspective on the future development of THs.                                      contribute to over 10% of worldwide elec-
                                                                                                   tricity generation. They play a crucial role
                                                                                                   in the transition from primary to renew-
                                                                                                   able energy.[5] However, it is important to
                                                                            recognize that regardless of the energy source, the transfer from
                                                                            its original to its end usage also generates various forms of ther-
W. Lin, S. Wu, S. Niu, C. Fang                                              mal energy, much of which is released into the environment as
Sustainable Energy and Environment Thrust
                                                                            waste heat but without any practical purpose.
The Hong Kong University of Science and Technology (Guangzhou)
Guangzhou, Guangdong 511400, China                                             Waste heat is everywhere in our lives. Research by Forman
E-mail: chaofang@hkust-gz.edu.cn                                            et al. indicates that ≈72% of the global energy output is lost
Z. Hu, G. Chen, Z. Liu                                                      as waste heat, with ≈63% of these waste heat streams originat-
Guangdong Provincial Key Laboratory of New Energy Materials Service         ing from sources below 100 °C.[6] Consequently, harvesting low-
Safety                                                                      grade waste heat (typically refers to temperatures below 100 °C)
College of Materials Science and Engineering
Shenzhen University                                                         as viable zero-carbon source of electricity is a highly promising
Shenzhen 518055, China                                                      strategy. In 1821, German physicist Thomas Johann Seebeck dis-
E-mail: liuzhuoxin@szu.edu.cn                                               covered that various electrical conductors or semiconductors can
Y. Huang                                                                    generate electric potential when subjected to a temperature gra-
Advanced Materials Thrust                                                   dient (ΔT). This discovery triggered the development of thermo-
The Hong Kong University of Science and Technology (Guangzhou)
                                                                            electric generators (TEGs), which have been extensively studied
Guangzhou, Guangdong 511400, China
E-mail: yanghuang@hkust-gz.edu.cn                                           and utilized for thermoelectric energy conversion.[7–10] A typi-
                                                                            cal TEG comprises of a p-type and n-type semiconductor con-
      The ORCID identiﬁcation number(s) for the author(s) of this article
                                                                            nected in series. When a ΔT is established, the selective thermal
      can be found under https://doi.org/10.1002/advs.202506038             movement of mobile charge carriers, including electrons (e− ) and
© 2025 The Author(s). Advanced Science published by Wiley-VCH               holes (h+ ), in the material leads to the formation of a potential
GmbH. This is an open access article under the terms of the Creative        diﬀerence, known as the Seebeck eﬀect. However, TEGs exhibit
Commons Attribution License, which permits use, distribution and            relatively low eﬃciency and thermopower at ambient tempera-
reproduction in any medium, provided the original work is properly cited.   tures, rendering them less suitable for eﬀective low-grade heat
DOI: 10.1002/advs.202506038                                                 harvesting.[11]


Adv. Sci. 2025, 12, e06038                   e06038 (1 of 25)                      © 2025 The Author(s). Advanced Science published by Wiley-VCH GmbH
                                                                                                                                                     21983844, 2025, 31, Downloaded from https://advanced.onlinelibrary.wiley.com/doi/10.1002/advs.202506038, Wiley Online Library on [22/07/2026]. See the Terms and Conditions (https://onlinelibrary.wiley.com/terms-and-conditions) on Wiley Online Library for rules of use; OA articles are governed by the applicable Creative Commons License
www.advancedsciencenews.com                                                                                       www.advancedscience.com

   Ionic thermoelectric materials (i-TMs) are a novel technology         cellent thermoelectrochemical performance.[25–29] Besides these
that utilizes ions as the charge carriers instead of electrons/holes.    thermoelectrochemical improvements, functional TECs based
A signiﬁcantly larger thermopower (mV K−1 vs μV K−1 for TEGs)            on TH has been explored in applications such as health moni-
can be produced because the transport enthalpy of ions is higher         toring and energy supply.[22,30–33]
than that of electrons.[2,12,13] As a result, i-TMs represents an ap-       Although THs hold great potential for use in TECs to har-
pealing substitute to traditional electronic thermoelectric materi-      vest waste low-grade heat, the underlying mechanisms for im-
als for heat-to-electricity conversion, particularly in the context of   proving thermoelectrochemical performance and critical design
harvesting low-grade heat. Based on i-TMs, thermal chargeable            strategies still need comprehensive exploration. This review pro-
capacitors (TCCs) have been proposed, which leverage the Soret           vides a comprehensive overview of current research on TH-based
eﬀect (also known as thermodiﬀusion (TD) eﬀect) where the dif-           TECs from the perspectives of mechanisms of heat-to-electricity
fering migration rates of anions and cations under ΔT causes             conversion, key parameters of performance evaluation, current
their uneven distribution at the hot and cold ends. In TCCs, ther-       studies on the promising design of THs, and emerging applica-
mally diﬀusion ions accumulate on the surface of electrode to            tions. Based on these studies, we summarize the challenges and
create potential diﬀerence. However, as these ions cannot pass           prospects for more eﬃcient TH design, a crucial step toward the
through, energy is stored under ΔT and the output is intermit-           advancement of low-grade heat harvesting technologies.
tent when ΔT is absent.[14,15]
   When the charge carriers consist of redox couple ions, the ther-
mogalvanic (TG) eﬀect, which is based on thermally driven re-            2. Mechanisms of Ionic Heat-To-Electricity
versible redox reactions, oﬀers another approach for converting          Conversion
heat into electricity. Under a ΔT, redox reactions can occur at the
                                                                         As mentioned above, i-TMs can exploit mobile cations or an-
surface of hot/cold electrodes, allowing for the oxidated/reduced
                                                                         ions to convert heat to electricity. As shown in Figure 1, ionic
ions to transfer continuously through the electrolyte. This pro-
                                                                         thermoelectric devices, including TCCs, TECs and thermoextrac-
cess enables thermoelectrochemical cells (TECs) to directly gen-
                                                                         tion cells, typically comprise two electrodes separated by an elec-
erate a steady current by facilitating the electron exchange at the
                                                                         trolyte, with the electrodes connected by an external circuit. The
electrolyte/electrode interface as long as the ΔT maintains.[16,17]
                                                                         presence of a temperature gradient between the electrodes en-
When speciﬁc electrodes are employed, the thermopower can
                                                                         ables these devices to utilize distinct mechanisms for heat-to-
also be contributed by the extraction and embedding of metal
                                                                         electricity conversion. This section provides a detailed discussion
ions, a phenomenon known as thermoextraction eﬀect.[17,18] A
                                                                         of heat-to-electricity conversion mechanisms in TECs and com-
more detailed discussion about various mechanisms of ionic
                                                                         paring it with the other two types of mechanisms.
thermoelectric eﬀect is provided in Section 2.
   The pioneer investigation of ionic thermoelectric electrolyte
can be traced back to the studies on ion transport in molten             2.1. Thermodiﬀusion Eﬀect
salts.[19,20] Subsequent research revealed that ionic solutions
based on TG eﬀect could deliver excellent output performance,            The Soret eﬀect, also known as TD eﬀect, was ﬁrst proposed by
which has attracted widespread attention.[21] However, conven-           Charles Soret in 1879. It originally described the nonuniform salt
tional liquid electrolytes (LEs) suﬀer from issues such as leakage,      concentration in a solution with two ends exhibiting a tempera-
complex encapsulation, and integration for practical applications.       ture diﬀerence (ΔT). The thermodynamic basis of the TD eﬀect
To mitigate these problems, recent eﬀorts have focused on incor-         is the entropic transfer of ions diﬀusion between the hot side and
porating quasi solid-state hydrogel as electrolytes for TECs. From       cold side, often referred to as the Eastman entropy, and is closely
an economic and safety perspective, thermogalvanic hydrogels             related to the interactions of ions with their surroundings, such
(THs) are mainly composed of abundant materials of water and             as solvents.[2,34,35] This unbalanced thermal transport of cations
polymers, thereby making them cost-eﬀective and less hazardous           and anions in the electrolyte results in a diﬀerence in ion concen-
compared to those relying on rare, costly, and poisonous ele-            tration at hot and cold sides. Furthermore, when a ΔT is applied,
ments. Moreover, the thermopower generated by the TH-based               ions are not able to pass through the electrode’s interface but ac-
TECs can achieve continuous output, which makes them more                cumulate at the ends. Consequently, an electric double layer is
eﬃcient than TCCs that typically produce intermittent output.            formed adjacent to the electrolyte/electrode interface, which gen-
   TH was ﬁrst proposed in 2016 by Zhou et al.[22] The TH was            erates a potential diﬀerence. Currently, researchers have devel-
constructed by utilizing polyvinyl alcohol (PVA) as polymer ma-          oped various ionic materials based on TD eﬀect including KCl,
trix, Fe(CN)6 4−/3− as redox couple, and water as solvent, which         NaCl, NaOH, Cu2 SO4 , ionic liquid, and others.[36–41] The TCCs
achieved a thermopower of 1.21 mV K−1 . Recent advancement               leveraging the TD eﬀect have demonstrated capability for energy
has signiﬁcantly enhanced the performance of TH. For instance,           conversion, thus representing one promising application scenar-
the thermopower of TH with Fe(CN)6 4−/3− redox couple has been           ios based on i-TMs.
increased to 2.02 mV K−1 at sub-zero temperature and can op-                 A typical TCC is shown in Figure 1a, the working mode of
erate continuously below −40 °C by disrupting hydrogen bonds             which is analogous to that of a capacitor. The generated “electric-
between water molecules.[23] In addition, introducing graphene           ity” cannot be directly transferred to external circuits upon con-
as an additive has been shown to boost the thermopower of TH to          nection. As illustrated in Figure 1b, four-stage operating steps
13 mV K−1 with the same redox couple.[24] Further developments           must be completed to utilize the potential diﬀerence generated
include the application of other redox couples such as Fe3+ /Fe2+ ,      under a ΔT: 1) voltage-built up, 2) capacitor charging, 3) equi-
Sn4+ /Sn2+ , I-/I3 ‒ , and Co(bpy)3 3+/2+ , which demonstrated ex-       libration, and 4) capacitor discharge. This system is thus more


Adv. Sci. 2025, 12, e06038                 e06038 (2 of 25)                     © 2025 The Author(s). Advanced Science published by Wiley-VCH GmbH
                                                                                                                                                          21983844, 2025, 31, Downloaded from https://advanced.onlinelibrary.wiley.com/doi/10.1002/advs.202506038, Wiley Online Library on [22/07/2026]. See the Terms and Conditions (https://onlinelibrary.wiley.com/terms-and-conditions) on Wiley Online Library for rules of use; OA articles are governed by the applicable Creative Commons License
www.advancedsciencenews.com                                                                                             www.advancedscience.com




Figure 1. Power generation mechanisms of ionic thermoelectric devices. a) Mechanism of the thermodiﬀusion eﬀect. b) Four stages for heat-to-electricity
conversion in TCCs. c) Mechanism of the thermogalvanic eﬀect. d) Two stages for heat-to-electricity conversion in TECs. e) Mechanism of the thermoex-
traction eﬀect.


complicated compared to typical TEGs and TECs.[37,42] Further-               entropy changes during electron transport between the redox
more, the potential diﬀerence diminishes quickly once connected              couple and the electrode. Under a ΔT, the balance of redox reac-
to the external circuit, and a new voltage forms only after discon-          tion was broken, leading to the oxidation of A to B at the hot side
necting the external circuit and removing the ΔT between two                 and reduction of B to A at the cold side. Once a ΔT is applied to
electrodes.[15] Therefore, the TCCs are unable to provide contin-            two electrodes, the electric potential diﬀerence will be generated
uous and steady output power under a ﬁxed ΔT, which limits                   in successive redox reactions. Consequently, the electrode with
their practical applications prospects.                                      high potential acts as anode (oxidation reaction occurs) that sup-
                                                                             plies electrons to the external circuit, whereas the electrode with
                                                                             low potential acts as cathode (reduction reaction occurs) that re-
2.2. Thermogalvanic Eﬀect                                                    ceives electrons from the external circuit.
                                                                                Next, a detailed description of the working process of TECs is
The TG eﬀect is the mechanism utilized by TECs for heat-to-                  provided. Compared to TCCs, the operational process of TECs
electricity conversion. As shown in Figure 1c, at least one redox            is simpler, mainly consisting of two steps, as illustrated in
couple must be present in electrolyte for the TG eﬀect to occur.             Figure 1d. When there is no ΔT, the system is in equilibrium, re-
The total redox reaction can be express as:                                  sulting in no electricity generated between the two electrodes due
                                                                             to equal electron energy levels.[43] In the ﬁrst step, the reaction
A ⇔ ne− + B                                                           (1)    equilibrium is disrupted by the application of ΔT, which prompts
                                                                             redox reactions to occur at both electrodes. When the temper-
where A and B represent redox couple in diﬀerent valence state,              ature increases at one side while the other side remains un-
and n is the number of electrons transferred, respectively. The              changed, the hot electrode’s electrochemical potential (denoted
thermodynamics of TG eﬀect involves the temperature-driven                   as E (T0 )) rises to E (T0 + ΔT), while the cold electrode’s potential


Adv. Sci. 2025, 12, e06038                   e06038 (3 of 25)                        © 2025 The Author(s). Advanced Science published by Wiley-VCH GmbH
                                                                                                                                                         21983844, 2025, 31, Downloaded from https://advanced.onlinelibrary.wiley.com/doi/10.1002/advs.202506038, Wiley Online Library on [22/07/2026]. See the Terms and Conditions (https://onlinelibrary.wiley.com/terms-and-conditions) on Wiley Online Library for rules of use; OA articles are governed by the applicable Creative Commons License
www.advancedsciencenews.com                                                                                            www.advancedscience.com

Table 1. Comparison of TEGs, TCCs, and TECs.

                                                 TEGs                                      TCCs                                         TECs

Mechanism                                Seebeck eﬀect                            Thermodiﬀusion eﬀect                         Thermogalvanic eﬀect
Charge Carrier                           Holes and electrons                      Ions                                         Redox ions
Key Materials                            Solid semiconductors                     Liquids/Gels/Polymers                        Liquids/Gels
Thermopower                              Low                                      High                                         Medium
Working mode                             Continuous output                        Intermittent output                          Continuous output
Working temperature                      High temperature                         Low temperature                              Low temperature
                                         (e.g., 200–1000 °C)                      (e.g., <100 °C)                              (e.g., <100 °C)




remains at E (T0 ). This diﬀerence creates an open circuit voltage        be more speciﬁc, metal ions are extracted from the hot electrode,
(VOC ) between the hot and cold electrodes. In the second step,           then mobilized and migrated to the cold electrode through the
when connected to an external circuit, it functions like a bridge         electrolyte, followed by charge storage via redox interactions with
that allows electrons from the redox reaction to return to the other      the electrode. In addition, the extraction of metal ions necessi-
electrode, resulting in discharge. The transformation of ion va-          tates the transportation of electrons at the hot electrode. After the
lence states at the hot and cold electrodes creates a concentra-          extraction of metal ions, the exchange of electrons increases the
tion diﬀerence between them. Driven by concentration gradient,            electrochemical potential at the hot electrode. This results in the
the redox ions continuously transfer throughout the electrolyte.          formation of a potential diﬀerence, as shown in Figure 1e. Since
Thus, constant electricity supply to the external circuit is facili-      the thermoextraction eﬀect is associated with the electrode and
tated by the exchange of electrons from the redox reactions at the        this review mainly focuses on electrolytes, readers are suggested
electrodes.                                                               to refer to recent works by Huang et al.,[17] Ni et al.,[18] and Zhang
   Recently, several extensively reported ionic materials that            et al.[51] for further details on the thermoextraction eﬀect.
rely on redox couples have been applied in TECs, includ-                     Compared with the TCCs and thermoextraction cells, TECs
ing Fe(CN)6 4−/3− , Co (py)3 3+/2+ , Fe3+/2+ , I− /I3 − , Cu2+ /Cu, and   have the characteristics of being able to maintain continuous and
Sn4+ /Sn2+ .[23,43–48] Under steady-state conditions, the ther-           stable power output, rapid mass transfer and charge transfer ki-
mopower (Si ) can be represented by the slope of a voltage dif-           netics at the electrode-electrolyte interface, and a diverse selection
ference (− (VHot − VCold )) versus temperature diﬀerence (THot −          of ion systems, etc. Thanks to this, TECs are being extensively re-
TCold ) as:[38]                                                           searched to harvest low-grade heat.

         VHot − VCold
Si = −                                                              (2)
         THot − TCold                                                     3. Key Metrics for Evaluating TECs
where VHot is the electrochemical potential of the hot electrode          TECs convert heat to electricity primarily through TG eﬀect,
at temperature THot , and VCold is the electrochemical potential of       which involves two essential processes: 1) redox reactions at the
the cold electrode at temperature TCold , respectively. Based on the      hot and cold electrodes, 2) mass transport within the electrolytes.
sign of thermopower, it can be classiﬁed into p-type and n-type.          The conversion eﬃciency and output performance of TECs de-
For instance, in the case of aqueous solution, the thermopower            pend on three interrelated parameters: thermopower (Si ), electri-
of Fe(CN)6 4−/3− is a typical p-type redox couple with a value of         cal conductivity (𝜎 i ), and thermal conductivity (𝜅 i ).
≈1.4 mV K−1 , while I− /I3 − severe as a typical n-type redox couple
with a value of ≈−0.86 mV K−1 .[43,48] To summarize, a compar-
ison between TEGs, TCCs, and TECs is explicitly presented in              3.1. Thermopower
Table 1.
                                                                          Intuitively, Si can be deﬁned as ratio of voltage diﬀerence to tem-
                                                                          perature diﬀerence, as shown in Equation 2. Additionally, the
2.3. Thermoextraction Eﬀect                                               transformation of the valence state of ions serves as the foun-
                                                                          dation for TG eﬀect. Thus, Si can also be understood through
In addition to the contribution of TD and TG eﬀects to ther-              the thermodynamics of this valence state transformation. Under
mopower in electrolytes, the contribution of the thermoextrac-            a ΔT, the Si generated from TG eﬀect is related to the entropy
tion eﬀect of electrodes should not be overlooked in speciﬁc              diﬀerence (ΔSredox ) of the redox ions and can deﬁned as:[52]
situations. While the electrode-involving interaction can be in-                 (         ) (         )
signiﬁcant for traditional noble symmetric metal electrodes, e.g.,                SB + S̄ B − SA + S̄ A − nS̄ e        SB − SA   ΔSredox
platinum, it becomes noteworthy when employing carbon-based               Si =                                     ≈           =                   (3)
                                                                                                  nF                     nF       nF
(e.g., graphene and carbon nanotube), MXenes, or oxide elec-
trodes (e.g., V2 O5 ). Generally, the thermoextraction eﬀect con-         where n is the number of electrons transferred, F is the Faraday’s
tributes to the thermopower contribution through the extraction           constant, and ̄Se is transport entropy of electrons in the external
and embedding of metal ions on the electrode surface.[49,50] To           circuit. SA and SB (along with their corresponding ̄SA and S̄ B )


Adv. Sci. 2025, 12, e06038                 e06038 (4 of 25)                        © 2025 The Author(s). Advanced Science published by Wiley-VCH GmbH
                                                                                                                                                                  21983844, 2025, 31, Downloaded from https://advanced.onlinelibrary.wiley.com/doi/10.1002/advs.202506038, Wiley Online Library on [22/07/2026]. See the Terms and Conditions (https://onlinelibrary.wiley.com/terms-and-conditions) on Wiley Online Library for rules of use; OA articles are governed by the applicable Creative Commons License
www.advancedsciencenews.com                                                                                                    www.advancedscience.com

respectively represent the partial molar entropies (Eastman en-                     The electrical conductivity (𝜎 i ) of THs can be calculated by
tropies) of A and B. In most cases, the value of transport entropy                Nyquist plot via the equation:
of electrons and Eastman entropy was relatively small, and can be
neglected.[53] Thus, Si for TECs is mostly determined by ΔSredox                          L
                                                                                  𝜎i =                                                                     (7)
of the redox reaction.                                                                   Rb A
   Weaver et al. investigated factors aﬀecting ΔSredox and demon-
strated that for various low-spin metal complexes, it can be esti-                where L is the thickness of THs, Rb is the bulk resistance, and A
mated using the empirical equation:[54]                                           is the eﬀective contact area between the TH and the electrodes.
                                                                                     The thermal conductivity (𝜅 i ) of the electrolyte arises from
                                           ( 2        )                           both thermal convection and conduction under a temperature
                                            Zox − Zre
                                                   2
ΔSredox = 91.5 − 2.43AN + 86.6                                              (4)   gradient.[58] If the 𝜅 i of the electrolyte is excessively high, it hin-
                                                    r                             ders the maintenance of temperature gradient at both ends of
where AN is the solvent acceptor number, Zox and Zre are respec-                  the electrode, which can lead to a decrease in the power output
tively the charge on the oxidized and reduced species, and r is the               during the operation of TECs. Moreover, as the temperatures of
ionic radius (Å). This equation eﬀectively accounts for solute–                   both electrodes approach equilibrium, TECs will cease operation.
solvent interactions and has been successfully applied to corre-                  To optimize TECs performance, the 𝜅 i of electrolyte should be
late thermocouple measurements with solution-phase dynamics                       suﬃciently low. Currently, THs are considered to meet this re-
of metal complexes.[55] Furthermore, the Born model considers                     quirement due to their low thermal conductivity (<0.5 W m−1
solvents as continuous dielectric medium, and experimentally                      K−1 ).[59–61]
conﬁrms that ions and their surrounding solvents determine the                       The 𝜅 i of THs can be measured using the transient plane
ΔSredox .[56,57] The Born estimates of ΔSredox as follow:                         heat source method at room temperature, with calculations per-
                                                                                  formed using a hot disk apparatus. When the probe power
                       (            )(    2         2
                                                         )                        remains constant, the time-dependent temperature rise is de-
            e2 N           d ln 𝜀        Zox       Zre
ΔSredox = −                                    −                            (5)   scribed by:[62]
            2T𝜀            d ln T        rox       rre
                                                                                                      p0
                                                                                  ΔTave (𝜏 ) =        3
                                                                                                           ⋅ D (𝜏 )                                        (8)
  Here N is Avogadro’s constant, 𝜖 is dielectric constant.                                        𝜋 r𝜅i
                                                                                                      2

  The Si can also be determined by the ratio of the equilibrium
potential diﬀerence between the hot and cold electrodes to the                    where 𝜏 is the dimensionless time, ΔTave is the temperature in-
ΔT, which is expressed as:                                                        crease on the contact side between the sample and the probe, p0
                                                                                  is the total power output of the probe, r is the radius of the probe
               [                                         ]
                             𝛾oH
                              A                  A
                                                CoH                               disk, 𝜅 i is the thermal conductivity of the sample, and D(𝜏) is a
       R
Si =             THot ln            + THot ln                                     dimensionless time-dependent function given by:
     nFΔT                    𝛾rH
                              B                  B
                                                CrH
                                                                                         √
                   [                                         ]                            𝜆t
            R                     𝛾oC
                                   A                 A
                                                    CoC                           𝜏=                                                                       (9)
      −                TCold ln       + TCold ln                            (6)          𝛼
          nFΔT                    𝛾rC
                                    B                 B
                                                     CrC
                                                                                  where t is the measurement time from the start of the transient
  Here 𝛾oH
        A
           , 𝛾rH
              B
                 , 𝛾oC
                    A
                       , and 𝛾rC
                              B
                                 are activity coeﬃcients of redox ions            record, 𝜆 is the thermal diﬀusivity of the sample, 𝛼 is the resis-
A/B on the hot/cold electrode, while CoH     A     B
                                                , CrH    A
                                                      , CoC        B
                                                            , and CrC are         tance temperature coeﬃcient. The eﬀective thermal conductiv-
concentrations of redox ions A/B on the hot/cold sides, respec-                   ity 𝜅 i can be calculated based on the slope of line determined by
                                                                                        3
tively. This equation suggests that the Si of TECs mainly depends                 p0 (𝜋 2 r𝜅i )−1 from the temperature increases ΔTave versus the di-
on the ΔCredox of redox ions and ΔSredox of the redox reaction.                   mensionless time D(𝜏). If the 𝜅 i of the electrolyte is excessively
These factors are indicative of the charge density of the redox cou-              high, maintaining a temperature gradient at both ends of the elec-
ple and the interaction with surrounding environment.                             trode becomes challenging, resulting in a decrease during TECs
                                                                                  operation. Moreover, as temperatures at both electrodes gradu-
                                                                                  ally approach equilibrium, TECs will become inoperative. To op-
3.2. Electrical Conductivity and Thermal Conductivity                             timize TECs performance, it is crucial that the 𝜅 i of electrolyte is
                                                                                  kept suﬃciently small.
The performance of TECs is also aﬀected by electrical conduc-
tivity 𝜎 i and thermal conductivity ki , both of which are regulated
by overpotential. During TECs operation, three primary sources                    3.3. Cell Performance
contribute to overpotential: 1) Ohmic overpotential, which arises
from the resistance of electrolyte, electrode, and circuit. 2) Charge             The performance of conventional electronic thermoelectric ma-
transfer overpotential, which results primarily from the dynam-                   terials can be determined using the dimensionless quality
ics of electron transfer, that is generated from redox reaction,                  parameter,[63] the ﬁgure of merit (ZT). It is deﬁned by:
at the electrodes surface. 3) Mass transfer overpotential, which
is mainly related to ion diﬀusion and convection at the elec-                             𝜎S2i
                                                                                  ZT =            T                                                       (10)
trode/electrolyte interface and within the bulk electrolyte.                                 𝜅i


Adv. Sci. 2025, 12, e06038                               e06038 (5 of 25)                    © 2025 The Author(s). Advanced Science published by Wiley-VCH GmbH
                                                                                                                                                    21983844, 2025, 31, Downloaded from https://advanced.onlinelibrary.wiley.com/doi/10.1002/advs.202506038, Wiley Online Library on [22/07/2026]. See the Terms and Conditions (https://onlinelibrary.wiley.com/terms-and-conditions) on Wiley Online Library for rules of use; OA articles are governed by the applicable Creative Commons License
www.advancedsciencenews.com                                                                                      www.advancedscience.com

where Si , T, 𝜎, and 𝜅 i represent the Seebeck coeﬃcient, absolute      erance, and self-healing capability, which further enhance their
temperature, electrical conductivity, and thermal conductivity, re-     appeal. In Section 4, we summarize the most promising design
spectively. However, it may not be entirely suitable for evaluating     strategies for optimizing THs in the context of harvesting low-
the thermoelectrochemical performance of ionic thermogalvanic           grade heat.
materials. To address this, Yang et al.[64] proposed the thermo-
electric factor (ZTG ) to better evaluate the performance for TECs.
This factor considers ion transport kinetics and electrochemical        4.1. Impacts of Polymer Matrix
processes, and is described by the following formula:
                                                                        Hydrogels are polymeric materials characterized by 3D net-
         S2TG                                                           work architectures formed through physical entanglement or
ZTG =                                                           (11)
